Repository: mclauson-fortescue/IB_regression_review_082024

updates to comments to first pass regression review for IB.

File: data/DTR_OPF_extraction.csv (part 1 of 13)
hole_id,type,comp_no,process_method,pass,mass_g,mass_pct,D80_micron,Fe_pct_XRF,SiO2_pct_XRF,Al2O3_pct_XRF,TiO2_pct_XRF,Mn_pct_XRF,CaO_pct_XRF,P_pct_XRF,S_pct_XRF,MgO_pct_XRF,K2O_pct_XRF,Na2O_pct_XRF,Zn_pct_XRF,As_pct_XRF,Cl_pct_XRF,Cu_pct_XRF,Pb_pct_XRF,Ba_pct_XRF,V_pct_XRF,Cr_pct_XRF,Ni_pct_XRF,Co_pct_XRF,Sn_pct_XRF,Zr_pct_XRF,Sr_pct_XRF,Fe3O4_pct_SATMAGAN,LOI_371_pct,LOI_650_pct,LOI_1000_pct,LOI_total_pct
GVRD0267,DTR Mags, 4,HIG5 DTR,P1,29.779,74.447500000000005,68.287999999999997,63.58,9.811,0.175,0.016,0.094,0.101,0.02,0.004,0.278,0.037,0.006,0.004,5e-4,5e-4,0.002,0.003,0.005,0.003,0.02,0.006,0.002,5e-4,0.001,0.002,81.27,-0.22,0.06,-1.46,-1.62
GVRD0267,DTR Tails, 4,HIG5 DTR,P1,10.221,25.552500000000002,76.721999999999994,22.27,51.41,1.913,0.094,0.648,0.821,0.137,0.079,2.33,0.328,0.04,0.009,0.001,5e-4,0.01,5e-4,0.004,5e-4,0.003,0.004,5e-4,5e-4,0.003,0.006,3.15,0.26,9.23,0.51,10
GVRD0267,Calc Head, 4,HIG5 DTR,P1,40,100,70.443097850000001,53.02426225,20.440584475,0.6191024500000001,0.03593095,0.23556085000000004,0.284978,0.049896425,0.023164375,0.8023373,0.11135777500000002,0.01468785,0.005277625,6.277625000000001e-4,5e-4,0.0040442,0.0023611875,0.004744475000000001,0.0023611875,0.015656075000000002,0.00548895,0.0016167125,5e-4,0.00151105,0.0030221,61.308387,-0.097348,2.40316425,-0.9566157500000001,1.3492005
GVRD0267,Head, 4,HIG5 DTR,P1,NA,NA,71.668000000000006,53.2,19.81,0.649,0.035,0.252,0.308,0.05,0.03,0.871,0.108,0.02,0.002,5e-4,5e-4,5e-4,5e-4,0.002,0.002,0.015,0.006,0.001,0.001,0.002,0.003,61.18,-0.1,2.54,-0.91,1.53
GVRD0267,DTR Mags, 4,HIG5 DTR,P2,27.338000000000001,68.344999999999999,40.701999999999998,66.91,6.165,0.117,0.011,0.057,0.066,0.013,0.004,0.16,0.021,0.004,0.003,5e-4,5e-4,0.001,0.002,0.004,0.003,0.022,0.009,0.001,5e-4,5e-4,0.001,86.58,-0.31,-0.79,-1.24,-2.34
GVRD0267,DTR Tails, 4,HIG5 DTR,P2,12.661999999999999,31.655000000000001,55.104999999999997,21.75,52.18,1.861,0.092,0.64,0.784,0.133,0.073,2.28,0.322,0.042,0.006,0.002,5e-4,0.012,5e-4,0.004,5e-4,0.004,0.003,5e-4,5e-4,0.004,0.006,2.34,0.23,9.16,0.46,9.85
GVRD0267,Calc Head, 4,HIG5 DTR,P2,40,100,45.261269649999996,52.614602,20.73104825,0.6690632000000001,0.03664055,0.24154865,0.2932829,0.050986000000000004,0.02584195,0.831086,0.11628155000000001,0.016028900000000002,0.00394965,9.74825e-4,5e-4,0.0044820500000000004,0.001525175,0.004,0.002208625,0.0163021,0.007100699999999999,8.417250000000001e-4,5e-4,0.001607925,0.0025827500000000004,59.913827999999995,-0.139063,2.3596725000000003,-0.701865,1.5187445000000006
GVRD0267,Head, 4,HIG5 DTR,P2,NA,NA,44.789000000000001,52.77,20.26,0.681,0.038,0.257,0.314,0.051,0.031,0.893,0.112,0.021,0.002,5e-4,5e-4,5e-4,5e-4,5e-4,0.002,0.015,0.005,0.002,5e-4,0.003,0.002,60.61,-0.16,2.52,-0.71,1.65
GVRD0267,DTR Mags, 4,HIG5 DTR,P3,26.570999999999998,66.427499999999995,34.732999999999997,67.76,5.176,0.098,0.01,0.046,0.053,0.009,0.002,0.124,0.019,0.002,0.004,5e-4,5e-4,0.001,0.001,0.004,0.003,0.023,0.008,0.002,5e-4,0.001,0.001,88.1,-0.38,-0.98,-1.22,-2.58
GVRD0267,DTR Tails, 4,HIG5 DTR,P3,13.429000000000002,33.572500000000005,35.734999999999999,21.3,52.8,1.871,0.091,0.65,0.787,0.134,0.073,2.31,0.317,0.045,0.012,0.001,5e-4,0.012,5e-4,0.005,5e-4,0.004,0.003,5e-4,5e-4,0.005,0.006,1.72,0.2,9.16,0.53,9.89
GVRD0267,Calc Head, 4,HIG5 DTR,P3,40,100,35.069396449999999,52.16221650000001,21.1645674,0.693240425,0.037193725000000004,0.24877790000000005,0.29942215000000005,0.05096562500000001,0.025836475000000005,0.8578948500000001,0.11904605000000001,0.016436175,0.0066858,6.678625e-4,5e-4,0.004692975,8.321375e-4,0.004335725,0.0021606875,0.016621225,0.006321375000000001,0.0014964125,5e-4,0.0023429,0.002678625,59.10007449999999,-0.18527949999999996,2.4242515000000004,-0.6324812499999999,1.606490750000001
GVRD0267,Head, 4,HIG5 DTR,P3,NA,NA,34.341999999999999,52.66,20.38,0.683,0.037,0.256,0.317,0.051,0.031,0.896,0.113,0.033,0.002,5e-4,5e-4,5e-4,5e-4,5e-4,0.002,0.015,0.005,0.001,5e-4,0.003,0.003,40.9,-0.21,2.46,-0.6,1.65
GVRD0267,DTR Mags, 4,HIG5 DTR,P4,25.968,64.92,28.800999999999998,69.1,3.596,0.079,0.008,0.032,0.042,0.007,0.002,0.092,0.013,5e-4,0.005,5e-4,5e-4,0.002,0.004,0.003,0.003,0.022,0.007,0.002,5e-4,0.002,0.002,90.75,-0.45,-1.28,-1.07,-2.8
GVRD0267,DTR Tails, 4,HIG5 DTR,P4,14.032,35.08,25.984999999999999,21.21,52.82,1.86,0.093,0.652,0.773,0.133,0.075,2.3,0.309,0.046,0.012,0.001,0.006,0.013,5e-4,0.004,5e-4,0.004,0.003,5e-4,5e-4,0.007,0.006,1.23,0.21,9.23,0.5,9.94
GVRD0267,Calc Head, 4,HIG5 DTR,P4,40,100,27.855598399999998,52.300188,20.8637792,0.7037748,0.037818,0.249496,0.2984348,0.0512008,0.027608399999999998,0.8665663999999998,0.11683679999999999,0.0164614,0.0074556,6.754e-4,0.0024294,0.0058588,0.0027722000000000003,0.0033508000000000006,0.0021230000000000003,0.0156856,0.0055968,0.0014738000000000002,5e-4,0.003754,0.0034032000000000003,59.346384,-0.218472,2.406908,-0.5192440000000001,1.6691919999999996
GVRD0267,Head, 4,HIG5 DTR,P4,NA,NA,27.291,52.51,20.44,0.701,0.037,0.259,0.318,0.051,0.031,0.906,0.115,0.021,0.002,5e-4,5e-4,5e-4,5e-4,5e-4,0.002,0.015,0.005,0.001,5e-4,0.004,0.002,59.29,-0.24,2.44,-0.49,1.71
GVRD0267,DTR Mags, 4,HIG5 DTR,P5,25.390999999999998,63.477499999999999,25.341999999999999,69.88,2.718,0.068,0.005,0.027,0.037,0.006,0.004,0.073,0.009,5e-4,0.005,5e-4,0.002,0.002,0.004,0.004,0.003,0.023,0.008,0.002,0.001,0.002,0.002,91.13,-0.51,-1.49,-0.93,-2.93
GVRD0267,DTR Tails, 4,HIG5 DTR,P5,14.609000000000002,36.522500000000001,27.82,21.11,53,1.853,0.094,0.651,0.774,0.133,0.072,2.3,0.31,0.042,0.009,0.001,5e-4,0.012,5e-4,0.003,5e-4,0.005,0.004,5e-4,5e-4,0.007,0.005,1.11,0.22,9.17,0.51,9.9
GVRD0267,Calc Head, 4,HIG5 DTR,P5,40,100,26.173926550000001,52.06797675,21.08224345,0.7199266249999999,0.037505025,0.2549004,0.30617082500000004,0.052383575,0.028835299999999998,0.886356075,0.118932725,0.0156568375,0.0064609,6.826124999999999e-4,0.0014521625000000003,0.00565225,0.0027217125000000004,0.0036347750000000002,0.0020869375000000003,0.01642595,0.0065391,0.0014521625000000003,8.173875e-4,0.003826125,0.003095675,58.25244549999999,-0.24338574999999998,2.4032985,-0.40407600000000005,1.7558367500000003
GVRD0267,Head, 4,HIG5 DTR,P5,NA,NA,22.617999999999999,52.67,20.36,0.697,0.037,0.258,0.316,0.051,0.031,0.903,0.115,0.021,0.002,5e-4,5e-4,5e-4,5e-4,0.005,0.002,0.016,0.005,0.001,5e-4,0.004,0.002,59.1,-0.27,2.35,-0.38,1.7
GVRD0267,DTR Mags, 4,HIG5 DTR,P6,25.262,63.155000000000008,22.113,70.49,1.962,0.054,0.006,0.022,0.034,0.005,0.002,0.052,0.007,0.001,0.005,5e-4,5e-4,0.002,0.005,0.004,0.003,0.023,0.008,0.002,5e-4,0.002,0.002,91.13,-0.59,-1.62,-0.83,-3.04
GVRD0267,DTR Tails, 4,HIG5 DTR,P6,14.738,36.844999999999999,21.315999999999999,20.91,53.59,1.837,0.093,0.647,0.759,0.133,0.073,2.27,0.315,0.043,0.012,0.001,5e-4,0.013,5e-4,0.003,5e-4,0.004,0.003,5e-4,5e-4,0.008,0.005,1.11,0.21,9.08,0.5,9.79
GVRD0267,Calc Head, 4,HIG5 DTR,P6,40,100,21.845427175000001,52.22224900000001,20.984336600000002,0.71094635,0.038055149999999996,0.25228125,0.30112625,0.0521616,0.02815995,0.8692220999999999,0.12048260000000001,0.0164749,0.00757915,6.84225e-4,5e-4,0.006052949999999999,0.0033419750000000005,0.00363155,0.0020788750000000004,0.015999450000000002,0.00615775,0.0014473250000000002,5e-4,0.0042107,0.00310535,57.962131,-0.29524000000000006,2.322415,-0.3399615000000001,1.6872134999999995
GVRD0267,Head, 4,HIG5 DTR,P6,NA,NA,20.87,52.63,20.29,0.693,0.036,0.259,0.314,0.051,0.032,0.906,0.114,0.023,0.002,5e-4,5e-4,5e-4,5e-4,0.002,0.002,0.016,0.005,0.002,5e-4,0.005,0.002,59.1,-0.31,2.34,-0.33,1.7
GVRD0267,DTR Mags, 5,HIG5 DTR,P1,30.225000000000001,75.5625,90.191000000000003,62.92,10.6,0.251,0.02,0.092,0.119,0.023,0.008,0.311,0.033,0.007,0.003,5e-4,5e-4,0.001,0.001,0.003,0.003,0.026,0.006,0.002,5e-4,5e-4,0.001,80.51,-0.19,0.07,-1.45,-1.57
GVRD0267,DTR Tails, 5,HIG5 DTR,P1,9.7749999999999986,24.437499999999996,56.695,20.74,53.09,2.547,0.121,0.581,0.818,0.132,0.118,2.53,0.252,0.027,0.006,0.001,5e-4,0.011,5e-4,0.004,5e-4,0.006,0.006,5e-4,5e-4,0.003,0.005,2.83,0.19,8.75,0.61,9.55
GVRD0267,Calc Head, 5,HIG5 DTR,P1,40,100,82.005414999999999,52.6122625,20.983493749999997,0.8120850000000001,0.04468187499999999,0.21149937499999996,0.2898181249999999,0.049636875,0.034881249999999996,0.8532681249999999,0.08651812499999999,0.0118875,0.003733125,6.221875e-4,5e-4,0.0034437499999999998,8.778125e-4,0.003244375,0.0023890625,0.021112499999999996,0.006,0.0016334375000000001,5e-4,0.0011109375,0.0019774999999999997,61.52695000000001,-0.09713750000000002,2.191175,-0.9465875,1.1474499999999999
GVRD0267,Head, 5,HIG5 DTR,P1,NA,NA,76.453000000000003,53.11,20.28,0.845,0.044,0.219,0.302,0.05,0.04,0.897,0.083,0.004,0.002,5e-4,5e-4,5e-4,5e-4,0.004,0.003,0.021,0.007,0.001,5e-4,0.002,0.003,62.7,-0.12,2.23,-0.92,1.19
GVRD0267,DTR Mags, 5,HIG5 DTR,P2,28,70,54.884,65.75,7.458,0.175,0.017,0.062,0.08,0.016,0.005,0.201,0.022,0.003,0.003,5e-4,5e-4,0.002,0.001,0.003,0.004,0.028,0.006,0.001,5e-4,5e-4,0.001,85.63,-0.26,-0.5,-1.45,-2.21
GVRD0267,DTR Tails, 5,HIG5 DTR,P2,12,30,53.680999999999997,20.39,53.45,2.494,0.117,0.575,0.792,0.13,0.114,2.47,0.246,0.015,0.005,0.001,5e-4,0.008,5e-4,0.004,5e-4,0.005,0.005,5e-4,5e-4,0.003,0.005,2.7,0.19,8.61,0.58,9.38
GVRD0267,Calc Head, 5,HIG5 DTR,P2,40,100,54.523099999999992,52.141999999999996,21.2556,0.8707,0.047,0.2159,0.2936,0.0502,0.0377,0.8817000000000002,0.0892,0.006599999999999999,0.0036,6.5e-4,5e-4,0.0038,8.500000000000001e-4,0.0032999999999999995,0.0029500000000000004,0.021099999999999997,0.005699999999999999,8.500000000000001e-4,5e-4,0.00125,0.0022,60.751,-0.125,2.2329999999999997,-0.841,1.2670000000000003
GVRD0267,Head, 5,HIG5 DTR,P2,NA,NA,51.073999999999998,52.67,20.51,0.882,0.048,0.224,0.308,0.05,0.042,0.924,0.085,5e-4,0.003,5e-4,5e-4,5e-4,5e-4,5e-4,0.003,0.02,0.006,0.002,5e-4,0.002,0.003,60.8,-0.15,2.25,-0.81,1.29
GVRD0267,DTR Mags, 5,HIG5 DTR,P3,27.177,67.942499999999995,44.091999999999999,66.69,6.531,0.149,0.015,0.05,0.067,0.014,0.004,0.165,0.019,0.005,0.004,5e-4,5e-4,0.001,0.003,0.003,0.004,0.027,0.007,0.002,5e-4,0.001,0.002,87.72,-0.3,-0.84,-1.33,-2.47
GVRD0267,DTR Tails, 5,HIG5 DTR,P3,12.823,32.057499999999997,41.491999999999997,19.84,54.14,2.511,0.12,0.583,0.801,0.132,0.112,2.5,0.245,0.013,0.006,0.001,5e-4,0.011,5e-4,0.006,5e-4,0.006,0.005,5e-4,5e-4,0.005,0.006,1.6,0.2,8.71,0.58,9.49
GVRD0267,Calc Head, 5,HIG5 DTR,P3,40,100,43.258504999999992,51.671061249999994,21.793255175,0.9061981499999999,0.04866037499999999,0.22086647499999998,0.30230205,0.05182785,0.0386221,0.913542625,0.09144995,0.0075645999999999994,0.00464115,6.602875e-4,5e-4,0.004205749999999999,0.0021985625,0.003961725,0.0028779875,0.020267925,0.006358849999999999,0.0015191375000000002,5e-4,0.0022822999999999997,0.0032823,60.112080999999996,-0.1397125,2.22149125,-0.7177017499999999,1.3640769999999998
GVRD0267,Head, 5,HIG5 DTR,P3,NA,NA,39.009,52.34,20.96,0.903,0.049,0.225,0.316,0.05,0.043,0.94,0.086,0.01,0.003,5e-4,0.001,5e-4,0.001,0.004,0.003,0.021,0.006,0.001,5e-4,0.003,0.004,61.75,-0.17,2.2,-0.69,1.34
GVRD0267,DTR Mags, 5,HIG5 DTR,P4,26.393000000000001,65.982500000000002,34.045999999999999,68.41,4.536,0.115,0.012,0.036,0.05,0.009,0.003,0.118,0.013,5e-4,0.004,5e-4,5e-4,0.002,0.004,0.004,0.004,0.028,0.008,0.003,5e-4,0.001,0.002,89.99,-0.37,-1.13,-1.24,-2.74
GVRD0267,DTR Tails, 5,HIG5 DTR,P4,13.606999999999999,34.017499999999998,31.442,19.58,55.07,2.467,0.12,0.578,0.783,0.132,0.108,2.45,0.244,0.011,0.005,0.001,5e-4,0.009,5e-4,0.004,5e-4,0.007,0.006,5e-4,5e-4,0.005,0.004,1.23,0.19,8.61,0.58,9.38
GVRD0267,Calc Head, 5,HIG5 DTR,P4,40,100,33.2112227,51.79925475,21.72640345,0.9150915999999999,0.048738899999999995,0.22037484999999996,0.299348275,0.050841525,0.038718375,0.9112881,0.091580425,0.0040718375,0.004340175,6.700875e-4,5e-4,0.004381225,0.0028093875,0.004,0.0028093875,0.020856325,0.00731965,0.0021495625,5e-4,0.0023607,0.00268035,59.796066999999994,-0.17950200000000002,2.1833044999999998,-0.6208815000000001,1.382921
GVRD0267,Head, 5,HIG5 DTR,P4,NA,NA,31.411000000000001,52.39,20.94,0.901,0.049,0.226,0.314,0.05,0.043,0.95,0.087,0.003,0.003,5e-4,0.002,5e-4,5e-4,5e-4,0.003,0.02,0.006,0.001,5e-4,0.003,0.003,60.24,-0.21,2.15,-0.58,1.36
GVRD0267,DTR Mags, 5,HIG5 DTR,P5,25.928000000000001,64.819999999999993,27.748000000000001,69.5,3.233,0.09,0.011,0.028,0.04,0.007,0.003,0.083,0.008,5e-4,0.003,5e-4,5e-4,0.002,0.004,0.006,0.004,0.029,0.008,0.002,0.001,0.001,0.001,91.32,-0.43,-1.35,-1.13,-2.91
GVRD0267,DTR Tails, 5,HIG5 DTR,P5,14.071999999999999,35.18,30.452000000000002,19.48,55.29,2.47,0.121,0.582,0.79,0.133,0.107,2.48,0.249,0.016,0.006,0.002,5e-4,0.011,5e-4,0.004,5e-4,0.008,0.005,0.001,5e-4,0.007,0.006,1.23,0.21,8.57,0.55,9.33
GVRD0267,Calc Head, 5,HIG5 DTR,P5,40,100,28.614834799999997,51.902964000000004,21.5466526,0.9272840000000001,0.049698,0.2228972,0.30385,0.0513268,0.039587199999999996,0.9262646,0.09278379999999999,0.0059529000000000006,0.0040554,0.0010277,5e-4,0.005166199999999999,0.0027686999999999994,0.0052964,0.0027686999999999994,0.0216122,0.006944599999999999,0.0016481999999999996,8.240999999999998e-4,0.0031108000000000004,0.0027589999999999997,59.62633799999999,-0.20484799999999997,2.139856,-0.5389759999999998,1.3960320000000002
GVRD0267,Head, 5,HIG5 DTR,P5,NA,NA,25.856000000000002,52.42,20.82,0.901,0.049,0.226,0.314,0.05,0.043,0.945,0.086,0.021,0.003,5e-4,5e-4,5e-4,5e-4,0.002,0.003,0.02,0.006,0.001,5e-4,0.003,0.003,59.29,-0.24,2.09,-0.51,1.34
GVRD0267,DTR Mags, 5,HIG5 DTR,P6,25.811999999999998,64.53,25.652000000000001,70.15,2.381,0.076,0.009,0.022,0.036,0.006,0.004,0.066,0.006,0.013,0.003,5e-4,5e-4,0.002,0.005,0.003,0.004,0.028,0.008,0.002,5e-4,0.001,0.002,91.51,-0.48,-1.52,-1,-3
GVRD0267,DTR Tails, 5,HIG5 DTR,P6,14.188000000000002,35.470000000000006,23.501000000000001,22.1,52.73,2.314,0.114,0.547,0.735,0.125,0.098,2.32,0.229,0.035,0.006,0.001,0.001,0.009,5e-4,0.007,5e-4,0.008,0.005,5e-4,5e-4,0.006,0.006,6.11,0.18,8.04,0.44,8.66
GVRD0267,Calc Head, 5,HIG5 DTR,P6,40,100,24.962443174999997,53.106665000000014,20.239790300000003,0.8698186000000001,0.04624350000000001,0.20821750000000006,0.28393530000000006,0.048209300000000004,0.03734180000000001,0.8654938,0.08509810000000001,0.020803400000000007,0.0040641,6.773500000000002e-4,6.773500000000002e-4,0.004482900000000001,0.00340385,0.0044188000000000005,0.0027585500000000002,0.020906,0.0069359,0.00146795,5e-4,0.0027735000000000004,0.003418800000000001,61.21862,-0.24589799999999998,1.8709320000000003,-0.48923199999999994,1.1358020000000009
GVRD0267,Head, 5,HIG5 DTR,P6,NA,NA,22.887,52.53,20.73,0.905,0.05,0.225,0.312,0.05,0.042,0.945,0.086,0.011,0.003,5e-4,5e-4,5e-4,0.001,0.006,0.003,0.021,0.007,0.001,5e-4,0.004,0.004,61.18,-0.27,2.06,-0.46,1.33
GVRD0267,DTR Mags, 6,HIG5 DTR,P1,31.585000000000001,78.962500000000006,86.923000000000002,63.2,10.17,0.197,0.018,0.098,0.119,0.023,0.008,0.31,0.04,0.016,0.003,5e-4,5e-4,0.002,0.002,0.003,0.003,0.018,0.006,0.002,0.001,0.001,0.002,81.08,-0.2,0.13,-1.5,-1.57
GVRD0267,DTR Tails, 6,HIG5 DTR,P1,8.4149999999999991,21.037499999999998,73.424000000000007,19.68,54.45,1.899,0.088,0.695,0.885,0.14,0.085,2.46,0.378,0.024,0.004,0.001,5e-4,0.01,5e-4,0.013,5e-4,0.002,0.002,5e-4,5e-4,0.002,0.006,3.65,0.22,9.36,0.65,10.23
GVRD0267,Calc Head, 6,HIG5 DTR,P1,40,100,84.083147874999995,54.04448,19.485405,0.55505825,0.03272625,0.22359387499999997,0.28014724999999996,0.04761387500000001,0.024198875,0.7623062500000001,0.11110675,0.017683,0.003210375,6.051874999999999e-4,5e-4,0.0036829999999999996,0.0016844375,0.005103750000000001,0.0024740625,0.014634000000000001,0.0051585,0.0016844375,8.948125e-4,0.0012103749999999999,0.0028415000000000003,64.79066375000001,-0.11164250000000003,2.0717612499999998,-1.04769375,0.9124249999999996
GVRD0267,Head, 6,HIG5 DTR,P1,NA,NA,84.471000000000004,54.45,18.81,0.558,0.032,0.232,0.296,0.047,0.028,0.801,0.104,0.012,0.003,5e-4,5e-4,5e-4,5e-4,5e-4,0.002,0.015,0.006,0.001,5e-4,0.001,0.003,66.11,-0.11,2.15,-1.03,1.01
GVRD0267,DTR Mags, 6,HIG5 DTR,P2,29.56,73.900000000000006,59.164000000000001,66.67,6.533,0.123,0.012,0.059,0.077,0.015,0.005,0.185,0.024,0.006,0.003,5e-4,5e-4,0.002,0.005,0.004,0.003,0.02,0.007,0.001,5e-4,0.001,0.002,87.53,-0.26,-0.58,-1.49,-2.33
GVRD0267,DTR Tails, 6,HIG5 DTR,P2,10.440000000000001,26.1,58.134,19.15,55.91,1.797,0.087,0.675,0.843,0.137,0.073,2.38,0.36,0.017,0.003,0.002,5e-4,0.007,5e-4,0.011,5e-4,0.004,0.004,5e-4,5e-4,0.004,0.005,2.46,0.21,9.07,0.61,9.89
GVRD0267,Calc Head, 6,HIG5 DTR,P2,40,100,58.895170000000007,54.26728,19.420397,0.559914,0.031575,0.21977600000000003,0.276926,0.04684200000000001,0.022748,0.757895,0.111696,0.008871,0.0030000000000000005,8.915e-4,5e-4,0.003305,0.0038255000000000008,0.005827,0.0023475,0.015824,0.006217000000000001,8.695000000000002e-4,5e-4,0.001783,0.002783,65.32673000000001,-0.13733000000000004,1.9386500000000004,-0.9419,0.8594200000000001
GVRD0267,Head, 6,HIG5 DTR,P2,NA,NA,54.691000000000003,54.58,18.78,0.554,0.032,0.232,0.297,0.048,0.027,0.789,0.104,0.018,0.003,5e-4,5e-4,5e-4,0.001,0.002,0.002,0.015,0.006,0.002,5e-4,0.002,0.003,64.97,-0.15,2.03,-0.9,0.98
GVRD0267,DTR Mags, 6,HIG5 DTR,P3,28.779000000000003,71.947500000000005,46.505000000000003,67.72,5.273,0.101,0.012,0.046,0.059,0.012,0.002,0.138,0.019,0.003,0.004,5e-4,5e-4,0.001,0.003,0.003,0.003,0.019,0.007,0.001,5e-4,0.001,0.001,88.85,-0.32,-0.89,-1.38,-2.59
GVRD0267,DTR Tails, 6,HIG5 DTR,P3,11.220999999999997,28.052499999999991,43.546999999999997,18.74,56.29,1.803,0.086,0.678,0.839,0.139,0.076,2.37,0.351,0.016,0.004,0.001,5e-4,0.008,5e-4,0.007,5e-4,0.003,0.003,5e-4,5e-4,0.004,0.005,1.84,0.22,9.18,0.59,9.99
GVRD0267,Calc Head, 6,HIG5 DTR,P3,40,100,45.675207049999997,53.9798855,19.584543924999995,0.5784535499999999,0.03275884999999999,0.22329179999999993,0.2778094999999999,0.04762667499999999,0.022758849999999994,0.7641317999999998,0.11213429999999996,0.006646824999999999,0.004,6.402624999999999e-4,5e-4,0.0029636749999999994,0.0022986875,0.0041221,0.0022986875,0.0145116,0.0058779,8.597375e-4,5e-4,0.0018415749999999998,0.0021220999999999996,64.44151975000001,-0.16851650000000007,1.9348867499999989,-0.82736575,0.9390044999999989
GVRD0267,Head, 6,HIG5 DTR,P3,NA,NA,40.651000000000003,54.44,18.81,0.562,0.032,0.232,0.298,0.048,0.025,0.801,0.104,0.006,0.002,5e-4,5e-4,5e-4,5e-4,0.004,0.002,0.014,0.006,0.001,5e-4,0.002,0.002,64.59,-0.2,1.98,-0.8,0.98
GVRD0267,DTR Mags, 6,HIG5 DTR,P4,28.057000000000002,70.142500000000013,35.82,69.15,3.65,0.077,0.009,0.033,0.045,0.009,0.003,0.1,0.014,5e-4,0.003,5e-4,5e-4,0.001,0.002,0.004,0.003,0.02,0.007,0.001,5e-4,0.001,0.001,91.13,-0.37,-1.18,-1.28,-2.83
GVRD0267,DTR Tails, 6,HIG5 DTR,P4,11.942999999999998,29.857499999999991,34.042999999999999,18.64,56.47,1.775,0.087,0.677,0.828,0.138,0.074,2.38,0.344,0.018,0.004,0.001,5e-4,0.008,5e-4,0.009,5e-4,0.002,0.002,5e-4,5e-4,0.004,0.004,1.84,0.22,9.16,0.54,9.92
GVRD0267,Calc Head, 6,HIG5 DTR,P4,40,100,35.321507075,54.06897675000001,19.420731499999995,0.5839803499999998,0.032288849999999994,0.22528229999999994,0.27878422499999994,0.047516174999999994,0.024198824999999993,0.7807509999999998,0.11252974999999996,0.0057250624999999975,0.003298575,6.492875e-4,5e-4,0.0030900249999999997,0.0015521375,0.0054928749999999995,0.0022535625000000004,0.014625650000000004,0.005507125000000001,8.507125000000001e-4,5e-4,0.0018957249999999998,0.0018957249999999998,64.47023825000001,-0.19384075000000006,1.9072654999999992,-0.7365935000000003,0.976831249999999
GVRD0267,Head, 6,HIG5 DTR,P4,NA,NA,32.409999999999997,54.48,18.7,0.555,0.032,0.232,0.296,0.047,0.028,0.799,0.104,0.01,0.002,5e-4,5e-4,5e-4,5e-4,5e-4,0.002,0.014,0.005,0.001,5e-4,0.003,0.002,64.22,-0.24,1.93,-0.7,0.99
GVRD0267,DTR Mags, 6,HIG5 DTR,P5,27.567999999999998,68.919999999999987,29.088000000000001,69.97,2.641,0.062,0.009,0.025,0.037,0.007,5e-4,0.079,0.01,5e-4,0.003,5e-4,5e-4,0.001,0.004,0.004,0.003,0.02,0.008,0.003,5e-4,0.001,0.002,92.83,-0.44,-1.39,-1.18,-3.01
GVRD0267,DTR Tails, 6,HIG5 DTR,P5,12.432000000000002,31.080000000000009,29.164000000000001,18.28,56.97,1.793,0.09,0.672,0.821,0.137,0.074,2.37,0.342,0.019,0.006,0.001,0.001,0.009,5e-4,0.008,5e-4,0.004,0.003,5e-4,5e-4,0.005,0.005,1.23,0.24,9.14,0.54,9.92
GVRD0267,Calc Head, 6,HIG5 DTR,P5,40,100,29.109319899999999,53.904748,19.526453200000006,0.5999948000000002,0.034174800000000005,0.22608760000000008,0.28066720000000006,0.04740400000000001,0.02334380000000001,0.7910428000000003,0.11318560000000004,0.006249800000000002,0.0039324,6.554000000000001e-4,6.554000000000001e-4,0.0034864000000000006,0.0029121999999999998,0.005243200000000001,0.0022229999999999997,0.015027199999999998,0.0064459999999999995,0.0022229999999999997,5e-4,0.0022432000000000003,0.0029324000000000004,64.36071999999999,-0.22865599999999994,1.8827240000000012,-0.6454239999999998,1.0086440000000012
GVRD0267,Head, 6,HIG5 DTR,P5,NA,NA,26.969000000000001,54.54,18.76,0.563,0.033,0.233,0.298,0.047,0.027,0.805,0.103,0.002,0.002,5e-4,5e-4,5e-4,5e-4,0.003,0.002,0.015,0.006,0.001,5e-4,0.003,0.002,64.03,-0.27,1.87,-0.61,0.99
GVRD0267,DTR Mags, 6,HIG5 DTR,P6,27.594999999999999,68.987499999999997,26.091999999999999,70.34,2.132,0.054,0.007,0.022,0.035,0.006,0.001,0.063,0.008,5e-4,0.004,5e-4,5e-4,0.001,0.004,0.005,0.003,0.021,0.007,0.002,5e-4,0.002,0.001,93.21,-0.51,-1.5,-1.07,-3.08
GVRD0267,DTR Tails, 6,HIG5 DTR,P6,12.405000000000001,31.012500000000003,24.878,18.12,57.18,1.784,0.088,0.674,0.818,0.137,0.074,2.35,0.343,0.02,0.006,0.001,5e-4,0.012,5e-4,0.009,5e-4,0.002,0.002,5e-4,5e-4,0.006,0.006,0.98,0.24,9.16,0.54,9.94
GVRD0267,Calc Head, 6,HIG5 DTR,P6,40,100,25.751442649999998,54.145272500000004,19.203761,0.59051625,0.032120125,0.22420150000000003,0.277827875,0.046626375000000005,0.023639125,0.7722558750000001,0.11189187500000002,0.0065474375,0.00462025,6.550625e-4,5e-4,0.004411375,0.0029145624999999996,0.0062404999999999995,0.0022246875,0.015107625,0.005449374999999999,0.0015348125,5e-4,0.0032405,0.0025506250000000004,64.60717125,-0.27740624999999997,1.8059325000000006,-0.5706987499999999,0.9578275000000002
GVRD0267,Head, 6,HIG5 DTR,P6,NA,NA,24.361999999999998,54.71,18.68,0.564,0.031,0.233,0.295,0.048,0.028,0.804,0.104,0.008,0.003,5e-4,5e-4,5e-4,0.001,0.005,0.002,0.015,0.006,0.002,5e-4,0.004,0.003,63.84,-0.31,1.82,-0.54,0.97
GVRD0267,DTR Mags, 7,HIG5 DTR,P1,32.975000000000001,82.437500000000014,101.422,65.37,7.549,0.169,0.013,0.085,0.101,0.022,0.007,0.247,0.037,5e-4,0.003,5e-4,5e-4,0.001,5e-4,0.002,0.002,0.019,0.007,0.002,5e-4,5e-4,0.001,83.93,-0.21,-0.06,-1.56,-1.83
GVRD0267,DTR Tails, 7,HIG5 DTR,P1,7.0249999999999986,17.562499999999996,93.736999999999995,25.05,48.97,1.65,0.079,0.628,0.807,0.142,0.075,2.12,0.375,0.015,0.005,0.003,5e-4,0.008,5e-4,0.008,5e-4,0.004,0.003,5e-4,5e-4,0.002,0.005,3.65,0.21,8.18,0.53,8.92
GVRD0267,Calc Head, 7,HIG5 DTR,P1,40,100.00000000000001,100.07232187500001,58.288800000000016,14.823563125,0.42910062499999996,0.02459125,0.180364375,0.22499125,0.043074999999999995,0.0189425,0.5759456249999999,0.09636124999999998,0.0030465625,0.00335125,9.390625e-4,5e-4,0.002229375,5e-4,0.00305375,0.0017365625,0.016365625,0.006297500000000001,0.0017365625,5e-4,7.634375e-4,0.0017025,69.83082500000002,-0.1362375,1.3871499999999997,-1.1929437500000002,0.05796874999999943
GVRD0267,Head, 7,HIG5 DTR,P1,NA,NA,91.194000000000003,58.62,14.04,0.423,0.025,0.194,0.248,0.043,0.021,0.632,0.087,0.005,0.002,5e-4,5e-4,0.001,0.002,0.004,0.002,0.016,0.006,0.002,5e-4,0.001,0.003,69.14,-0.11,1.54,-1.21,0.22
GVRD0267,DTR Mags, 7,HIG5 DTR,P2,30.945,77.362499999999997,59.335000000000001,68.17,4.651,0.09,0.009,0.049,0.063,0.014,0.004,0.14,0.021,5e-4,0.003,5e-4,0.004,0.001,0.001,0.006,0.002,0.019,0.006,0.001,5e-4,5e-4,0.001,88.85,-0.29,-0.74,-1.52,-2.55
GVRD0267,DTR Tails, 7,HIG5 DTR,P2,9.0549999999999997,22.637499999999999,71.168999999999997,25.1,49.13,1.558,0.079,0.629,0.753,0.139,0.071,2.08,0.346,0.016,0.004,0.002,0.001,0.009,5e-4,0.007,5e-4,0.004,0.002,5e-4,5e-4,0.003,0.006,3.15,0.21,8.17,0.49,8.87
GVRD0267,Calc Head, 7,HIG5 DTR,P2,40,100,62.013921750000002,58.42002875,14.719933625,0.42231849999999993,0.02484625,0.1802975,0.21919875,0.042296875000000005,0.019167124999999997,0.5791675000000001,0.094571875,0.0040088125,0.003226375,8.395625000000001e-4,0.0033208749999999996,0.002811,8.868125e-4,0.006226374999999999,0.0016604374999999998,0.015604374999999998,0.005094499999999999,8.868125e-4,5e-4,0.0010659375,0.002131875,69.44966249999999,-0.17681249999999998,1.27700125,-1.0649862499999998,0.03520249999999976
GVRD0267,Head, 7,HIG5 DTR,P2,NA,NA,57.857999999999997,58.59,14.08,0.427,0.026,0.193,0.25,0.044,0.021,0.636,0.088,0.009,0.002,5e-4,5e-4,5e-4,0.002,0.005,0.002,0.017,0.007,0.001,5e-4,0.002,0.003,69.14,-0.15,1.4,-1.03,0.22
GVRD0267,DTR Mags, 7,HIG5 DTR,P3,29.945999999999998,74.864999999999995,40.831000000000003,69.01,3.746,0.077,0.007,0.039,0.049,0.01,0.004,0.107,0.016,0.007,0.004,5e-4,0.001,0.002,0.005,0.002,0.003,0.019,0.007,0.002,5e-4,0.001,0.002,90.75,-0.33,-1.03,-1.37,-2.73
GVRD0267,DTR Tails, 7,HIG5 DTR,P3,10.054000000000002,25.135000000000009,49.423000000000002,24.55,49.53,1.606,0.084,0.642,0.777,0.142,0.071,2.15,0.345,0.017,0.005,0.002,5e-4,0.012,5e-4,0.004,5e-4,0.003,0.002,5e-4,5e-4,0.004,0.006,1.84,0.23,8.35,0.52,9.1
GVRD0267,Calc Head, 7,HIG5 DTR,P3,40,100,42.990599200000005,57.834979000000004,15.253808400000002,0.4613141500000002,0.026353950000000008,0.19056405000000004,0.23198280000000007,0.043178200000000014,0.020840450000000007,0.6205080500000001,0.09869415000000002,0.009513500000000001,0.00425135,8.770250000000001e-4,8.743250000000001e-4,0.004513500000000001,0.0038689249999999996,0.0025027000000000005,0.002371625,0.014978399999999998,0.00574325,0.001622975,5e-4,0.0017540500000000003,0.0030054,68.4024715,-0.189244,1.3276630000000005,-0.8949485,0.2434705000000011
GVRD0267,Head, 7,HIG5 DTR,P3,NA,NA,40.688000000000002,58.08,14.64,0.457,0.026,0.2,0.259,0.044,0.023,0.661,0.093,0.024,0.002,5e-4,0.001,0.001,0.002,0.002,0.002,0.015,0.006,0.001,5e-4,0.002,0.003,68.2,-0.21,1.38,-0.86,0.31
GVRD0267,DTR Mags, 7,HIG5 DTR,P4,29.684000000000001,74.209999999999994,33.026000000000003,69.9,2.642,0.063,0.007,0.029,0.041,0.008,0.002,0.076,0.012,5e-4,0.003,5e-4,5e-4,0.001,0.005,0.004,0.003,0.022,0.009,0.002,0.001,0.001,0.002,92.64,-0.39,-1.3,-1.22,-2.91
GVRD0267,DTR Tails, 7,HIG5 DTR,P4,10.315999999999999,25.789999999999996,34.994,24.18,49.85,1.608,0.082,0.644,0.77,0.141,0.072,2.16,0.345,0.015,0.005,0.001,5e-4,0.011,5e-4,0.002,5e-4,0.003,0.002,5e-4,5e-4,0.004,0.005,1.11,0.26,8.48,0.47,9.21
GVRD0267,Calc Head, 7,HIG5 DTR,P4,40,99.999999999999986,33.520656800000005,58.108812,14.816943199999995,0.4614554999999999,0.026342499999999998,0.18760849999999998,0.22900909999999997,0.0423007,0.020052999999999998,0.6134636,0.09788069999999997,0.004239549999999999,0.0035158,6.2895e-4,5e-4,0.0035789999999999993,0.00383945,0.0034842000000000002,0.0023552499999999997,0.017099899999999998,0.007194699999999998,0.0016131499999999998,8.710500000000001e-4,0.0017736999999999998,0.0027737,69.034413,-0.222365,1.2222619999999997,-0.7841489999999999,0.21574799999999983
GVRD0267,Head, 7,HIG5 DTR,P4,NA,NA,31.975000000000001,58.1,14.55,0.457,0.027,0.201,0.258,0.043,0.022,0.666,0.093,0.014,0.002,5e-4,5e-4,5e-4,0.001,5e-4,0.002,0.016,0.007,0.001,5e-4,0.002,0.002,67.82,-0.26,1.32,-0.72,0.34
GVRD0267,DTR Mags, 7,HIG5 DTR,P5,29.023000000000003,72.557500000000005,28.414999999999999,70.49,1.953,0.061,0.004,0.022,0.034,0.006,0.003,0.046,0.008,0.004,0.003,5e-4,5e-4,0.002,0.002,0.002,0.002,0.019,0.008,0.002,5e-4,0.001,0.001,93.02,-0.48,-1.48,-1.07,-3.03
GVRD0267,DTR Tails, 7,HIG5 DTR,P5,10.976999999999997,27.442499999999992,34.692,24.22,49.86,1.594,0.081,0.641,0.751,0.14,0.069,2.13,0.344,0.014,0.006,0.002,5e-4,0.012,5e-4,0.004,5e-4,0.003,0.002,5e-4,5e-4,0.005,0.006,1.11,0.28,8.4,0.45,9.13
GVRD0267,Calc Head, 7,HIG5 DTR,P5,40,100,29.992723949999998,57.79235524999999,15.099878474999995,0.4816935249999999,0.025130725,0.19186907499999994,0.23076272499999995,0.04277295,0.021112049999999997,0.6179016999999998,0.10020679999999997,0.006744249999999999,0.0038232749999999997,9.116374999999999e-4,5e-4,0.00474425,0.0015883625,0.0025488499999999996,0.0015883625,0.0146092,0.00635345,0.0015883625,5e-4,0.0020976999999999997,0.002372125,67.79759825000001,-0.27143700000000004,1.2313189999999994,-0.6528740000000001,0.30700799999999956
GVRD0267,Head, 7,HIG5 DTR,P5,NA,NA,26.023,58.13,14.6,0.461,0.027,0.201,0.262,0.044,0.023,0.659,0.094,0.008,0.002,5e-4,5e-4,5e-4,0.001,0.004,0.002,0.016,0.006,0.002,5e-4,0.003,0.003,67.82,-0.3,1.27,-0.6,0.37
GVRD0267,DTR Mags, 7,HIG5 DTR,P6,28.817,72.042500000000004,26.236999999999998,70.89,1.547,0.046,0.007,0.02,0.034,0.005,0.002,0.05,0.007,0.002,0.004,5e-4,5e-4,0.002,0.005,0.007,0.002,0.02,0.008,0.002,0.001,0.002,0.002,93.4,-0.54,-1.59,-0.95,-3.08
GVRD0267,DTR Tails, 7,HIG5 DTR,P6,11.183,27.957500000000003,30.184000000000001,24.03,50.14,1.611,0.081,0.64,0.747,0.141,0.07,2.14,0.344,0.017,0.005,0.002,5e-4,0.012,5e-4,0.005,5e-4,0.005,0.002,5e-4,5e-4,0.005,0.005,0.98,0.28,8.39,0.47,9.14
GVRD0267,Calc Head, 7,HIG5 DTR,P6,40,100,27.229078450000003,57.78911550000001,15.132387975000002,0.4835348750000001,0.027688550000000003,0.19333650000000002,0.23333697500000003,0.043022200000000003,0.0210111,0.6343117500000001,0.10121677500000001,0.006193625,0.004279575000000001,9.193625000000001e-4,5e-4,0.0047957500000000005,0.0037419125,0.006440850000000001,0.0015806375000000004,0.015806375,0.0063225500000000014,0.0015806375000000004,8.602125000000001e-4,0.0028387250000000003,0.0028387250000000003,67.56167850000001,-0.31074850000000004,1.2001585000000004,-0.5530035,0.3364065000000002
GVRD0267,Head, 7,HIG5 DTR,P6,NA,NA,23.047000000000001,58.25,14.38,0.455,0.026,0.199,0.26,0.044,0.024,0.648,0.091,0.013,0.002,5e-4,5e-4,5e-4,5e-4,5e-4,0.002,0.016,0.006,0.001,5e-4,0.003,0.002,67.44,-0.35,1.21,-0.53,0.33
GVRD0267,DTR Mags, 8,HIG5 DTR,P1,32.043999999999997,80.109999999999985,97.433000000000007,63.24,10.15,0.201,0.019,0.102,0.125,0.025,0.007,0.308,0.048,5e-4,0.003,5e-4,5e-4,0.001,0.001,0.002,0.003,0.02,0.007,0.003,5e-4,5e-4,0.002,81.84,-0.17,0.22,-1.58,-1.53
GVRD0267,DTR Tails, 8,HIG5 DTR,P1,7.9560000000000031,19.890000000000008,72.998000000000005,19.03,55.07,1.893,0.089,0.681,0.93,0.15,0.069,2.32,0.371,0.018,0.004,0.002,5e-4,0.008,5e-4,0.007,5e-4,0.003,0.004,5e-4,5e-4,0.002,0.005,3.35,0.24,9.42,0.59,10.25
GVRD0267,Calc Head, 8,HIG5 DTR,P1,40,100,92.572878500000002,54.44663099999999,19.084588000000004,0.5375388000000001,0.032923,0.21716310000000003,0.28511450000000005,0.04986250000000001,0.019331800000000007,0.7081868000000001,0.11224470000000002,0.003980750000000002,0.0031989,7.983500000000002e-4,5e-4,0.0023923000000000004,9.0055e-4,0.0029944999999999998,0.0025027499999999998,0.0166187,0.0064033,0.0025027499999999998,5e-4,7.983500000000002e-4,0.0025967,66.22833899999999,-0.08845099999999997,2.049880000000001,-1.1483869999999998,0.813042000000001
GVRD0267,Head, 8,HIG5 DTR,P1,NA,NA,93.119,54.97,18.31,0.538,0.033,0.227,0.3,0.049,0.022,0.74,0.104,0.005,0.002,5e-4,5e-4,5e-4,0.001,0.007,0.002,0.015,0.006,0.002,5e-4,0.001,0.003,66.3,-0.09,2.19,-1.14,0.96
GVRD0267,DTR Mags, 8,HIG5 DTR,P2,29.683,74.20750000000001,62.073,66.41,6.76,0.133,0.014,0.064,0.083,0.017,0.005,0.188,0.03,0.005,0.003,5e-4,5e-4,0.001,0.002,0.003,0.003,0.021,0.007,0.001,5e-4,0.001,0.002,88.29,-0.25,-0.46,-1.54,-2.25
GVRD0267,DTR Tails, 8,HIG5 DTR,P2,10.317,25.7925,59.075000000000003,18.35,56.45,1.793,0.085,0.672,0.88,0.148,0.065,2.24,0.354,0.02,0.004,0.001,0.002,0.008,5e-4,0.009,5e-4,0.003,0.003,5e-4,5e-4,0.003,0.006,2.58,0.24,9.29,0.56,10.09
GVRD0267,Calc Head, 8,HIG5 DTR,P2,40,100.00000000000001,61.299740850000006,54.01412450000001,19.576293250000003,0.5611555,0.032312675000000006,0.2208184,0.28856622500000007,0.050788175000000005,0.0204755,0.7172621000000001,0.11356770000000001,0.008868875,0.0032579250000000005,6.289625e-4,8.868875000000001e-4,0.002805475,0.0016131125000000003,0.00454755,0.0023551875,0.016357350000000003,0.005968300000000001,8.710375e-4,5e-4,0.0015158500000000002,0.0030317000000000005,66.18324825000002,-0.12361675000000001,2.0547687499999996,-0.9983575000000002,0.9327945
GVRD0267,Head, 8,HIG5 DTR,P2,NA,NA,52.725000000000001,54.61,18.92,0.553,0.033,0.228,0.305,0.049,0.023,0.742,0.106,0.006,0.002,5e-4,5e-4,5e-4,5e-4,0.004,0.001,0.017,0.005,0.001,5e-4,0.002,0.002,65.35,-0.13,2.1,-0.97,1
GVRD0267,DTR Mags, 8,HIG5 DTR,P3,28.978999999999999,72.447499999999991,45.295000000000002,67.68,5.26,0.106,0.012,0.047,0.066,0.013,0.004,0.131,0.022,5e-4,0.003,5e-4,5e-4,0.001,0.003,0.002,0.003,0.022,0.007,0.002,0.001,0.001,0.001,89.61,-0.31,-0.8,-1.43,-2.54
GVRD0267,DTR Tails, 8,HIG5 DTR,P3,11.021000000000001,27.552500000000002,35.418999999999997,17.78,57.07,1.842,0.087,0.681,0.881,0.149,0.065,2.26,0.355,0.022,0.004,0.001,0.027,0.011,5e-4,0.012,5e-4,0.003,0.003,0.001,5e-4,0.004,0.005,1.6,0.24,9.48,0.53,10.25
GVRD0267,Calc Head, 8,HIG5 DTR,P3,40,100,42.573915099999994,53.9313025,19.53495025,0.5843114,0.032664374999999995,0.22168285000000004,0.290552875,0.0504714,0.020807025,0.7175927249999999,0.113749825,0.0064237875,0.0032755249999999996,6.377625000000001e-4,0.0078014125,0.00375525,0.0023111874999999994,0.00475525,0.0023111874999999994,0.016765025,0.0058979,0.001724475,8.622375e-4,0.0018265750000000002,0.0021021,65.36104474999999,-0.15846124999999997,2.0323970000000005,-0.8899709999999998,0.9839647500000006
GVRD0267,Head, 8,HIG5 DTR,P3,NA,NA,42.62,54.68,18.74,0.55,0.031,0.226,0.306,0.05,0.023,0.745,0.104,0.008,0.002,5e-4,5e-4,5e-4,5e-4,5e-4,0.002,0.016,0.005,0.001,5e-4,0.001,0.002,64.97,-0.17,2.02,-0.88,0.97
GVRD0267,DTR Mags, 8,HIG5 DTR,P4,28.369,70.922499999999999,34.707999999999998,69,3.839,0.079,0.01,0.036,0.05,0.009,0.003,0.099,0.016,5e-4,0.003,5e-4,0.001,0.001,0.004,0.004,0.003,0.022,0.008,0.003,0.001,0.001,0.002,90.75,-0.34,-1.13,-1.32,-2.79
GVRD0267,DTR Tails, 8,HIG5 DTR,P4,11.631,29.077500000000001,33.302999999999997,17.52,57.9,1.798,0.09,0.68,0.877,0.148,0.064,2.27,0.354,0.026,0.004,0.001,0.002,0.009,5e-4,0.006,5e-4,0.004,0.002,5e-4,5e-4,0.004,0.005,1.23,0.22,9.43,0.52,10.17
GVRD0267,Calc Head, 8,HIG5 DTR,P4,40,100,34.320887374999991,54.030902999999995,19.558587275,0.578842225,0.033262,0.22325910000000002,0.290470925,0.049417724999999996,0.020737275000000003,0.7302725250000001,0.11428195,0.0079147625,0.003290775,6.453875e-4,0.001290775,0.0033261999999999996,0.0029822875,0.00458155,0.0022730625,0.016766049999999998,0.00625535,0.0022730625,8.546125e-4,0.0018723250000000002,0.0028723250000000002,64.71982200000001,-0.177166,1.940584,-0.784974,0.9784440000000003
GVRD0267,Head, 8,HIG5 DTR,P4,NA,NA,33.398000000000003,54.36,18.84,0.57,0.033,0.232,0.309,0.049,0.022,0.756,0.108,0.002,0.002,5e-4,5e-4,5e-4,5e-4,0.003,0.002,0.017,0.006,0.001,5e-4,0.002,0.003,64.97,-0.21,2,-0.75,1.04
GVRD0267,DTR Mags, 8,HIG5 DTR,P5,28.239000000000001,70.597499999999997,31.05,69.79,2.818,0.061,0.009,0.028,0.042,0.008,0.002,0.076,0.012,0.001,0.003,5e-4,5e-4,0.001,0.003,0.003,0.004,0.022,0.008,0.002,5e-4,0.001,0.001,92.83,-0.41,-1.29,-1.23,-2.93
GVRD0267,DTR Tails, 8,HIG5 DTR,P5,11.760999999999999,29.402499999999996,26.138999999999999,17.47,57.99,1.771,0.089,0.675,0.865,0.148,0.066,2.25,0.35,0.023,0.006,0.001,5e-4,0.009,5e-4,0.006,5e-4,0.004,0.002,5e-4,5e-4,0.004,0.005,1.23,0.24,9.39,0.49,10.12
GVRD0267,Calc Head, 8,HIG5 DTR,P5,40,100,29.696896724999998,54.406612,19.039947299999998,0.5637827499999999,0.032521999999999995,0.21823417499999997,0.283982575,0.049163499999999985,0.020817600000000002,0.7152103499999999,0.11138044999999998,0.007468549999999999,0.003882075,6.470124999999999e-4,5e-4,0.003352199999999999,0.0022649375,0.003882075,0.0029709124999999998,0.016707549999999998,0.006235849999999999,0.0015589624999999998,5e-4,0.0018820749999999998,0.0021761,65.89731,-0.21888374999999996,1.850187,-0.7242770000000001,0.9070262499999993
GVRD0267,Head, 8,HIG5 DTR,P5,NA,NA,28.268000000000001,54.65,18.63,0.562,0.032,0.228,0.304,0.05,0.023,0.751,0.106,0.017,0.003,5e-4,0.001,0.001,0.001,0.004,0.002,0.016,0.006,0.002,5e-4,0.003,0.003,64.97,-0.24,1.89,-0.68,0.97
GVRD0267,DTR Mags, 8,HIG5 DTR,P6,27.935000000000002,69.837500000000006,27.957999999999998,70.37,2.068,0.052,0.007,0.022,0.036,0.007,0.002,0.057,0.008,0.005,0.003,5e-4,5e-4,0.001,0.002,0.005,0.003,0.022,0.007,0.002,5e-4,0.001,0.001,92.83,-0.48,-1.46,-1.09,-3.03
GVRD0267,DTR Tails, 8,HIG5 DTR,P6,12.064999999999998,30.162499999999991,21.545999999999999,17.28,58.31,1.786,0.091,0.681,0.864,0.147,0.065,2.26,0.346,0.021,0.004,0.001,0.001,0.01,5e-4,0.006,5e-4,0.005,0.002,5e-4,5e-4,0.005,0.005,0.86,0.25,9.41,0.5,10.16
GVRD0267,Calc Head, 8,HIG5 DTR,P6,40,100,26.191333699999994,54.35672875,19.031993249999996,0.5750177499999998,0.0323365,0.22077087499999998,0.28574549999999993,0.04922749999999998,0.021002374999999997,0.7214798749999997,0.10994924999999997,0.009826,0.003301625,6.508124999999999e-4,6.508124999999999e-4,0.003714624999999999,0.0015475625000000001,0.005301625,0.0022459375,0.016872375,0.005491875,0.0015475625000000001,5e-4,0.0022064999999999997,0.0022064999999999997,65.08954875,-0.25981375,1.8186637499999991,-0.6104162500000001,0.948433749999999
GVRD0267,Head, 8,HIG5 DTR,P6,NA,NA,23.715,54.69,18.59,0.554,0.03,0.228,0.304,0.05,0.023,0.749,0.105,0.013,0.002,5e-4,5e-4,5e-4,5e-4,5e-4,0.002,0.016,0.006,0.002,0.002,0.003,0.002,64.97,-0.28,1.85,-0.58,0.99
GVRD0267,DTR Mags, 9,HIG5 DTR,P1,31.331,78.327500000000001,98.665000000000006,62.3,11,0.244,0.022,0.126,0.135,0.026,0.008,0.361,0.054,5e-4,0.003,5e-4,5e-4,0.002,0.003,0.003,0.003,0.026,0.014,0.002,5e-4,0.001,0.002,81.27,-0.15,0.43,-1.58,-1.3
GVRD0267,DTR Tails, 9,HIG5 DTR,P1,8.6690000000000005,21.672499999999999,55.722999999999999,17.68,55.5,2.153,0.104,0.766,0.873,0.145,0.085,2.69,0.327,0.02,0.005,0.002,5e-4,0.01,5e-4,0.012,5e-4,0.005,0.005,5e-4,5e-4,0.004,0.006,2.58,0.24,10.2,0.49,10.93
GVRD0267,Calc Head, 9,HIG5 DTR,P1,40,100,89.358395049999999,52.629730499999994,20.6442625,0.6577280249999999,0.03977145,0.264704,0.29494305,0.051790275000000004,0.024687825,0.865752525,0.11316592499999999,0.0047261375,0.0034334500000000002,8.250875e-4,5e-4,0.0037338000000000007,0.0024581875,0.004950525,0.0024581875,0.021448775000000003,0.012049474999999999,0.0016749125000000001,5e-4,0.001650175,0.0028669,64.21590975,-0.06547725,2.54740325,-1.1313792500000002,1.3505467499999997
GVRD0267,Head, 9,HIG5 DTR,P1,NA,NA,87.150999999999996,53,19.93,0.684,0.04,0.277,0.321,0.051,0.03,0.928,0.106,0.002,0.003,5e-4,5e-4,5e-4,0.001,0.004,0.003,0.019,0.006,0.002,5e-4,0.002,0.003,63.65,-0.08,2.7,-1.07,1.55
GVRD0267,DTR Mags, 9,HIG5 DTR,P2,28.564,71.41,58.277000000000001,66.37,6.732,0.149,0.017,0.071,0.085,0.017,0.005,0.203,0.032,0.003,0.003,5e-4,5e-4,0.001,0.004,0.004,0.003,0.025,0.008,0.002,5e-4,0.001,0.002,88.29,-0.24,-0.45,-1.57,-2.26
GVRD0267,DTR Tails, 9,HIG5 DTR,P2,11.436,28.59,64.988,17.6,56.26,2.132,0.1,0.754,0.88,0.143,0.087,2.64,0.331,0.018,0.005,0.001,0.003,0.011,5e-4,0.009,5e-4,0.003,0.004,0.001,5e-4,0.003,0.006,2.58,0.24,10.12,0.52,10.88
GVRD0267,Calc Head, 9,HIG5 DTR,P2,40,100,60.195674899999993,52.426657000000006,20.8920552,0.7159397,0.0407297,0.2662697,0.31229049999999997,0.05302339999999999,0.028443799999999998,0.8997383000000001,0.1174841,0.0072885,0.0035718,6.429500000000001e-4,0.00121475,0.003859,0.00299935,0.0054295,0.00228525,0.0187102,0.0068564,0.0017141,5e-4,0.0015718,0.0031436,63.78551100000001,-0.10276799999999998,2.5719629999999993,-0.9724689999999999,1.4967260000000004
GVRD0267,Head, 9,HIG5 DTR,P2,NA,NA,51.473999999999997,52.78,20.16,0.704,0.038,0.279,0.325,0.053,0.031,0.929,0.108,0.012,0.003,5e-4,0.002,5e-4,5e-4,0.003,0.002,0.02,0.006,0.002,5e-4,0.002,0.003,63.08,-0.11,2.64,-0.94,1.59
GVRD0267,DTR Mags, 9,HIG5 DTR,P3,27.962,69.905000000000001,47.624000000000002,67.51,5.486,0.117,0.015,0.053,0.068,0.014,0.004,0.151,0.024,0.002,0.004,5e-4,5e-4,0.002,0.003,0.003,0.003,0.026,0.008,0.002,0.001,0.001,0.002,89.42,-0.28,-0.8,-1.43,-2.51
GVRD0267,DTR Tails, 9,HIG5 DTR,P3,12.038,30.094999999999999,35.631,16.89,57.38,2.085,0.099,0.764,0.853,0.145,0.082,2.63,0.328,0.019,0.005,0.001,0.001,0.011,5e-4,0.01,5e-4,0.004,0.004,5e-4,5e-4,0.004,0.005,1.47,0.23,10.16,0.47,10.86
