Repository: mclauson-fortescue/IB_regression_review_082024

updates to comments to first pass regression review for IB.

File: data/LIMS_run.csv (part 1 of 3)
hole_id,comp_no,process_method,process_phase,mass_kg,mass_pct,Fe_pct_XRF,SiO2_pct_XRF,Al2O3_pct_XRF,TiO2_pct_XRF,Mn_pct_XRF,CaO_pct_XRF,P_pct_XRF,S_pct_XRF,MgO_pct_XRF,K2O_pct_XRF,Na2O_pct_XRF,Zn_pct_XRF,As_pct_XRF,Cl_pct_XRF,Cu_pct_XRF,Pb_pct_XRF,Ba_pct_XRF,V_pct_XRF,Cr_pct_XRF,Ni_pct_XRF,Co_pct_XRF,Sn_pct_XRF,Zr_pct_XRF,Sr_pct_XRF,Fe3O4_pct_SATMAGAN,LOI_371_pct,LOI_650_pct,LOI_1000_pct,LOI_total_pct
GVRD0267,4,LIMS, Mags(calc),57.33,54.599999999999994,53.71,19.32,0.62,3.5999999999999997E-2,0.24399999999999999,0.29699999999999999,4.9000000000000002E-2,2.8000000000000001E-2,0.84399999999999997,0.105,2.5000000000000001E-2,2E-3,5.0000000000000001E-4,1E-3,1E-3,5.0000000000000001E-4,4.0000000000000001E-3,5.0000000000000001E-4,1.4E-2,4.0000000000000001E-3,2E-3,5.0000000000000001E-4,1E-3,6.0000000000000001E-3,62.32,-0.18,2.41,-0.88,1.35
GVRD0267,4,LIMS, Tails,47.67,45.4,21.47,48.53,1.796,7.1999999999999995E-2,0.73799999999999999,1.345,0.151,0.13900000000000001,2.82,0.23100000000000001,0.08,2E-3,5.0000000000000001E-4,5.0000000000000001E-3,1E-3,5.0000000000000001E-4,5.0000000000000001E-4,5.0000000000000001E-4,3.0000000000000001E-3,2E-3,1E-3,5.0000000000000001E-4,5.0000000000000001E-3,8.9999999999999993E-3,1.97,0.16,11.44,0.98,12.58
GVRD0267,4,LIMS,Calc Head,105,100,39.073039999999999,32.581339999999997,1.153904,5.2343999999999988E-2,0.46827599999999991,0.77279199999999992,9.530799999999999E-2,7.8393999999999991E-2,1.7411039999999998,0.16220399999999999,4.9970000000000001E-2,2E-3,5.0000000000000001E-4,2.8160000000000004E-3,1E-3,5.0000000000000001E-4,2.4109999999999999E-3,5.0000000000000001E-4,9.0060000000000001E-3,3.0919999999999997E-3,1.5459999999999998E-3,5.0000000000000001E-4,2.8160000000000004E-3,7.3619999999999996E-3,34.921099999999996,-2.5639999999999993E-2,6.50962,-3.5559999999999974E-2,6.4484199999999996
GVRD0267,4,LIMS,Feed Assay,NA,NA,35.27923327576076,33.27710314987268,1.2178234361923757,5.3896850127312552E-2,0.48290285073271488,0.80039712611954916,9.7143569380887099E-2,8.5482612489093862E-2,1.8042817969765494,0.16450008012677839,5.8129289008386598E-2,2E-3,5.6914050675735829E-4,3.8705329321059101E-3,1.5759512829187517E-3,5.5577714072042883E-4,2.5264151279357559E-3,5.0000000000000001E-4,9.0582432648991292E-3,3.480636028560745E-3,1.0497142144904827E-3,5.0000000000000001E-4,2.5597122558359002E-3,1.0580473994408932E-2,33.010945139865747,3.2851088833888292E-2,6.7094469471697451,-3.7386798668114889E-2,6.7049112373355184
GVRD0267,5,LIMS, Mags(calc),60.899999999999991,52.68166089965397,53.29,20.18,0.84199999999999997,4.2999999999999997E-2,0.21099999999999999,0.29399999999999998,4.8000000000000001E-2,0.04,0.88300000000000001,8.5999999999999993E-2,2.5000000000000001E-2,3.0000000000000001E-3,5.0000000000000001E-4,2E-3,2E-3,1E-3,3.0000000000000001E-3,2E-3,1.9E-2,5.0000000000000001E-3,2E-3,5.0000000000000001E-4,1E-3,8.0000000000000002E-3,62.7,-0.15,2.02,-0.84,1.03
GVRD0267,5,LIMS, Tails,54.7,47.318339100346023,20.16,51.44,2.431,0.10199999999999999,0.61299999999999999,1.2589999999999999,0.14199999999999999,0.216,2.85,0.16500000000000001,4.4999999999999998E-2,2E-3,5.0000000000000001E-4,7.0000000000000001E-3,1E-3,5.0000000000000001E-4,3.0000000000000001E-3,5.0000000000000001E-4,5.0000000000000001E-3,5.0000000000000001E-3,1E-3,5.0000000000000001E-4,5.0000000000000001E-3,1.0999999999999999E-2,1.97,0.2,10.08,0.96,11.24
GVRD0267,5,LIMS,Calc Head,115.6,100,37.613434256055356,34.97171280276816,1.5938884083044982,7.0917820069204149E-2,0.40121972318339105,0.75062197231833905,9.2479238754325246E-2,0.12328027681660898,1.8137517301038062,0.12338148788927335,3.4463667820069203E-2,2.5268166089965393E-3,5.0000000000000001E-4,4.3659169550173006E-3,1.5268166089965397E-3,7.6340830449826984E-4,3.0000000000000001E-3,1.2902249134948097E-3,1.2375432525951555E-2,5.0000000000000001E-3,1.5268166089965397E-3,5.0000000000000001E-4,2.8927335640138406E-3,9.4195501730103791E-3,33.963572664359859,1.5614186851211099E-2,5.8338581314878901,1.1730103806228414E-2,5.8612024221453289
GVRD0267,5,LIMS,Feed Assay,NA,NA,36.97863607415794,35.415784743843759,1.6282044827342201,7.3939145202377585E-2,0.41200601471836967,0.77448161972827623,9.3813596801585075E-2,0.12733280851967169,1.8568359043305975,0.12285968015850553,3.4047109397112946E-2,2.6940984998584773E-3,7.678760968015851E-4,5.6367287008208325E-3,1.0772537503538071E-3,5.3862687517690355E-4,1.6234167138409286E-3,7.9132465326917643E-4,1.2042669119728275E-2,4.5357521936031705E-3,1.6489173506934619E-3,5.0000000000000001E-4,2.6529507500707619E-3,1.0656471129351829E-2,32.591683767336541,6.0388303141805835E-2,6.1252043235210873,-6.7153799886781773E-2,6.1184388267761118
GVRD0267,6,LIMS, Mags(calc),61.959999999999994,56.047037539574852,55.2,18.149999999999999,0.53400000000000003,3.4000000000000002E-2,0.222,0.28399999999999997,4.7E-2,2.5000000000000001E-2,0.77400000000000002,0.105,8.9999999999999993E-3,3.0000000000000001E-3,5.0000000000000001E-4,4.0000000000000001E-3,1E-3,1E-3,6.0000000000000001E-3,2E-3,1.4E-2,5.0000000000000001E-3,2E-3,5.0000000000000001E-4,1E-3,5.0000000000000001E-3,67.25,-0.2,1.77,-0.8,0.77
GVRD0267,6,LIMS, Tails,48.59,43.952962460425148,18.7,53.13,1.5940000000000001,5.8999999999999997E-2,0.79800000000000004,1.355,0.152,0.113,2.86,0.26700000000000002,5.8000000000000003E-2,1E-3,1E-3,6.0000000000000001E-3,5.0000000000000001E-4,5.0000000000000001E-4,4.0000000000000001E-3,5.0000000000000001E-4,2E-3,1E-3,5.0000000000000001E-4,5.0000000000000001E-4,5.0000000000000001E-3,7.0000000000000001E-3,1.84,0.18,10.88,1.08,12.14
GVRD0267,6,LIMS,Calc Head,110.55,100,39.157168701944819,33.52474626865672,0.9999014020805066,4.4988240615106284E-2,0.47516906377204893,0.75473622795115336,9.3150610583446397E-2,6.3678606965174134E-2,1.6908587969244684,0.17620379918588874,3.0536951605608324E-2,2.1209407507914971E-3,7.1976481230212575E-4,4.8790592492085026E-3,7.8023518769787428E-4,7.8023518769787428E-4,5.1209407507914976E-3,1.3407055630936227E-3,8.7256445047489816E-3,3.2418815015829937E-3,1.3407055630936227E-3,5.0000000000000001E-4,2.758118498417006E-3,5.8790592492085026E-3,38.500367254635904,-3.2978742650384446E-2,5.7741148801447322,2.6315694255992811E-2,5.7674518317503392
GVRD0267,6,LIMS,Feed Assay,NA,NA,38.524129564236048,33.99725108303906,1.0171574138119335,4.3753576759255883E-2,0.48681173322654631,0.77283017219410965,9.3782937129127386E-2,6.3592158433142809E-2,1.7310318904947395,0.17854925552440931,3.4685354399504896E-2,2.1134733699807056E-3,7.9406785831300745E-4,1.1925698059630856E-2,8.6752339000327635E-4,9.3947722887618773E-4,2.2342094724962687E-3,5.0000000000000001E-4,9.0013105682769674E-3,3.5703702355382432E-3,1E-3,5.4232043394371841E-4,2.4234591721577054E-3,1.0728257308238377E-2,36.625439950489643,1.4084604463213078E-2,6.008674869853289,-1.9790127052313516E-2,6.0029693472641892
GVRD0267,7,LIMS, Mags(calc),58.110000000000007,51.470327723649248,59.17,13.63,0.41699999999999998,2.7E-2,0.186,0.23799999999999999,4.2000000000000003E-2,2.1999999999999999E-2,0.61299999999999999,0.09,1.7000000000000001E-2,3.0000000000000001E-3,5.0000000000000001E-4,2E-3,2E-3,3.0000000000000001E-3,4.0000000000000001E-3,1E-3,1.4999999999999999E-2,6.0000000000000001E-3,2E-3,1E-3,5.0000000000000001E-4,6.0000000000000001E-3,71.23,-0.28000000000000003,1.28,-1.01,-0.01
GVRD0267,7,LIMS, Tails,54.79,48.529672276350752,21.74,50.82,1.4550000000000001,0.06,0.70199999999999996,1.361,0.14199999999999999,0.11600000000000001,2.5499999999999998,0.23200000000000001,3.7999999999999999E-2,1E-3,1E-3,8.0000000000000002E-3,1E-3,5.0000000000000001E-4,4.0000000000000001E-3,5.0000000000000001E-4,3.0000000000000001E-3,3.0000000000000001E-3,5.0000000000000001E-4,1E-3,6.0000000000000001E-3,1.0999999999999999E-2,1.72,0.13,9.59,1.02,10.74
GVRD0267,7,LIMS,Calc Head,112.9,100,41.005343666961906,31.678185119574845,0.92073799822852076,4.3014791851195749E-2,0.43641310894596985,0.78298821966341892,9.0529672276350753E-2,6.7617891939769706E-2,1.5530197519929141,0.15891213463241807,2.719123117803366E-2,2.029406554472985E-3,7.4264836138175378E-4,4.9117803365810453E-3,1.5147032772364925E-3,1.7867581930912312E-3,4.0000000000000001E-3,7.5735163861824625E-4,9.1764393268379089E-3,4.5441098317094775E-3,1.2720549158547387E-3,1E-3,3.1691319751992915E-3,8.4264836138175387E-3,37.497024800708594,-8.1028343666961933E-2,5.3128157661647473,-2.4847652790079736E-2,5.2069397697077058
GVRD0267,7,LIMS,Feed Assay,NA,NA,40.149631145372119,32.445022314734778,0.94351117500749704,4.3232302563107478E-2,0.45142477376563356,0.80633256892871641,9.2519077775229747E-2,7.0534142426220248E-2,1.6047857609059957,0.1609689534124786,3.2243362909911977E-2,2.4268905784190936E-3,6.722732805306144E-4,5.1930886062551817E-3,1.5082291097038227E-3,7.2083649385242291E-4,9.1665931662227235E-4,5.0000000000000001E-4,8.552294095856337E-3,3.396232073241722E-3,9.5933073435763557E-4,5.9897863783097262E-4,1.8992749916209493E-3,1.1411437845084584E-2,35.420911817107374,-1.6780504154245091E-2,5.5745105752438739,-5.0578242692585859E-2,5.5071518283970438
GVRD0267,8,LIMS, Mags(calc),64.580000000000013,54.177852348993291,55.01,18.329999999999998,0.51100000000000001,3.1E-2,0.224,0.29699999999999999,0.05,2.3E-2,0.73399999999999999,0.104,1.2999999999999999E-2,2E-3,5.0000000000000001E-4,3.0000000000000001E-3,1E-3,5.0000000000000001E-4,3.0000000000000001E-3,1E-3,1.4999999999999999E-2,4.0000000000000001E-3,1E-3,5.0000000000000001E-4,1E-3,4.0000000000000001E-3,67.44,-0.17,2.11,-1.08,0.86
GVRD0267,8,LIMS, Tails,54.62,45.822147651006709,18.329999999999998,55.06,1.607,6.4000000000000001E-2,0.68200000000000005,1.431,0.155,0.104,2.48,0.23,0.03,2E-3,1E-3,8.0000000000000002E-3,1E-3,5.0000000000000001E-4,4.0000000000000001E-3,5.0000000000000001E-4,3.0000000000000001E-3,2E-3,5.0000000000000001E-4,1E-3,5.0000000000000001E-3,8.9999999999999993E-3,1.84,0.18,9.82,1.1299999999999999,11.13
GVRD0267,8,LIMS,Calc Head,119.2,100,38.202436241610741,35.16047483221476,1.0132107382550335,4.6121308724832215E-2,0.43386543624161078,0.81662315436241617,9.8113255033557042E-2,6.0115939597315433E-2,1.534054697986577,0.16173590604026844,2.078976510067114E-2,2E-3,7.2911073825503354E-4,5.2911073825503349E-3,1E-3,5.0000000000000001E-4,3.4582214765100671E-3,7.7088926174496638E-4,9.5013422818791948E-3,3.0835570469798655E-3,7.7088926174496638E-4,7.2911073825503354E-4,2.8328859060402682E-3,6.2911073825503349E-3,37.380671140939597,-9.6224832214765327E-3,5.6428875838926169,-6.7330536912751815E-2,5.5659345637583897
GVRD0267,8,LIMS,Feed Assay,NA,NA,37.634574678536097,35.590535223650953,1.0248555702091806,4.6399750888376022E-2,0.44339998900978128,0.83079292596256016,9.807128988533538E-2,6.1294556178334611E-2,1.5744801626552367,0.16051789573945854,2.3243744733853537E-2,2.560464519910613E-3,5.0000000000000001E-4,6.787046195552625E-3,1.3867091621789941E-3,5.0000000000000001E-4,2.3590412865882697E-3,5.0000000000000001E-4,9.0745686339158155E-3,4.0338681906436601E-3,1E-3,5.0000000000000001E-4,2.3225262849397368E-3,1.1301461699087811E-2,35.432709272081183,6.1569036890500783E-3,5.7806090412865885,-1.2151884822507961E-2,5.7746140601531302
GVRD0267,9,LIMS, Mags(calc),61.109999999999992,54.392523364485982,53.6,19.53,0.65300000000000002,3.5000000000000003E-2,0.26300000000000001,0.30299999999999999,5.0999999999999997E-2,2.9000000000000001E-2,0.876,0.104,1.7000000000000001E-2,2E-3,5.0000000000000001E-4,3.0000000000000001E-3,5.0000000000000001E-4,5.0000000000000001E-4,5.0000000000000001E-4,2E-3,1.7999999999999999E-2,3.0000000000000001E-3,1E-3,5.0000000000000001E-4,1E-3,2E-3,64.97,-0.13,2.44,-1.02,1.29
GVRD0267,9,LIMS, Tails,51.24,45.607476635514018,17.84,53.75,2.0529999999999999,8.5000000000000006E-2,0.73599999999999999,1.3049999999999999,0.13700000000000001,0.16900000000000001,2.95,0.19,3.2000000000000001E-2,2E-3,5.0000000000000001E-4,8.9999999999999993E-3,1E-3,5.0000000000000001E-4,5.0000000000000001E-4,5.0000000000000001E-4,5.0000000000000001E-3,4.0000000000000001E-3,1E-3,5.0000000000000001E-4,5.0000000000000001E-3,8.9999999999999993E-3,1.72,0.21,10.94,0.98,12.13
GVRD0267,9,LIMS,Calc Head,112.35,100,37.290766355140185,35.136878504672893,1.2915046728971962,5.7803738317757015E-2,0.47872336448598124,0.7599869158878505,9.0222429906542057E-2,9.2850467289719629E-2,1.8218990654205607,0.14322242990654208,2.3841121495327102E-2,2E-3,5.0000000000000001E-4,5.7364485981308408E-3,7.2803738317757003E-4,5.0000000000000001E-4,5.0000000000000001E-4,1.3158878504672897E-3,1.2071028037383177E-2,3.4560747663551408E-3,1E-3,5.0000000000000001E-4,2.8242990654205606E-3,5.1925233644859814E-3,36.123271028037379,2.5065420560747658E-2,6.3166355140186923,-0.10785046728971963,6.2338504672897201
GVRD0267,9,LIMS,Feed Assay,NA,NA,36.524800832127355,35.681718704775683,1.317940502894356,6.0492764109985532E-2,0.49445627713458762,0.78346718523878434,9.1144428364688862E-2,9.982532561505067E-2,1.8905159189580321,0.14554171490593343,2.0071526772793054E-2,2.5219428364688856E-3,5.0000000000000001E-4,7.3952785817655567E-3,1.4955770622286544E-3,6.0959659913169327E-4,2.1619844428364689E-3,5.8390918958031853E-4,1.1497955861070911E-2,4.7449167872648341E-3,1E-3,5.5754341534008695E-4,2.5602568740955138E-3,1.0969952966714906E-2,34.696949529667151,5.4233900144717809E-2,6.5832331765557175,-0.10200814037626631,6.5354589363241686
GVRD0268,2,LIMS, Mags(calc),77.66,56.956362302896956,50.68,23.46,0.66500000000000004,0.04,0.27400000000000002,0.251,6.7000000000000004E-2,2.1000000000000001E-2,0.79,0.222,1.2E-2,2E-3,1E-3,3.0000000000000001E-3,5.0000000000000001E-4,5.0000000000000001E-4,3.0000000000000001E-3,1E-3,1.2999999999999999E-2,5.0000000000000001E-3,2E-3,5.0000000000000001E-4,5.0000000000000001E-4,8.0000000000000002E-3,57.05,-0.11,2.41,-0.76,1.54
GVRD0268,2,LIMS, Tails,58.69,43.043637697103044,20.07,52.33,1.4670000000000001,5.5E-2,0.88300000000000001,0.64100000000000001,0.14899999999999999,6.6000000000000003E-2,2.4,0.46600000000000003,3.1E-2,2E-3,5.0000000000000001E-4,4.0000000000000001E-3,1E-3,5.0000000000000001E-4,6.0000000000000001E-3,5.0000000000000001E-4,1E-3,2E-3,5.0000000000000001E-4,5.0000000000000001E-4,6.0000000000000001E-3,0.01,2.0699999999999998,0.28000000000000003,11.48,0.4,12.16
GVRD0268,2,LIMS,Calc Head,136.35,100,37.504342500916756,35.886698203153649,1.0102099743307664,4.6456545654565459E-2,0.53613575357535748,0.41887018701870188,0.10229578291162449,4.0369636963696373E-2,1.4830025669233589,0.32702647598093143,2.0178291162449579E-2,2E-3,7.8478181151448475E-4,3.4304363769710306E-3,7.1521818848551517E-4,5.0000000000000001E-4,4.2913091309130912E-3,7.8478181151448475E-4,7.8347634763476347E-3,3.7086908690869085E-3,1.3543454345434545E-3,5.0000000000000001E-4,2.8674000733406673E-3,8.8608727539420604E-3,33.38460799413275,5.7870187018701877E-2,6.3140579391272471,-0.26069380271360465,6.1112343234323427
GVRD0268,2,LIMS,Feed Assay,NA,NA,37.324283553530748,35.963367107061501,1.0069951161731208,4.6653831435079722E-2,0.54238613211845099,0.42179755808656039,0.10218946697038725,4.6942760820045552E-2,1.4856468337129838,0.32489656492027336,2.3329731207289289E-2,6.9775671981776753E-3,5.3560820045558076E-4,4.0000000000000001E-3,1.4648656036446467E-3,1.9546879271070614E-3,1.1404847380410022E-2,5.2563097949886106E-4,7.7971571753986321E-3,4.0381776765375851E-3,8.6975854214123001E-4,5.0000000000000001E-4,3.706150341685649E-3,9.4002733485193616E-3,32.770542141230067,2.5920546697038721E-2,6.5301330296127551,-0.30730460136674259,6.2487489749430516
GVRD0268,3,LIMS, Mags(calc),75.06,57.849710982658962,52.4,21.44,0.60199999999999998,0.04,0.27400000000000002,0.254,6.9000000000000006E-2,4.3999999999999997E-2,0.76400000000000001,0.14499999999999999,8.0000000000000002E-3,2E-3,5.0000000000000001E-4,3.0000000000000001E-3,1E-3,5.0000000000000001E-4,5.0000000000000001E-3,2E-3,1.2999999999999999E-2,6.0000000000000001E-3,2E-3,5.0000000000000001E-4,1E-3,8.9999999999999993E-3,62.8,-0.17,2.15,-0.88,1.1000000000000001
GVRD0268,3,LIMS, Tails,54.69,42.150289017341038,17.989999999999998,55.22,1.3180000000000001,4.7E-2,0.92900000000000005,0.63300000000000001,0.14499999999999999,0.23,2.4300000000000002,0.30499999999999999,3.1E-2,2E-3,5.0000000000000001E-4,4.0000000000000001E-3,5.0000000000000001E-4,5.0000000000000001E-4,4.0000000000000001E-3,5.0000000000000001E-4,1E-3,2E-3,5.0000000000000001E-4,5.0000000000000001E-4,6.0000000000000001E-3,0.01,1.94,0.28999999999999998,11.49,0.68,12.46
GVRD0268,3,LIMS,Calc Head,129.75,100,37.896085549132948,35.678367630057807,0.9037960693641619,4.2950520231213873E-2,0.55008439306358381,0.41374959537572253,0.10103421965317919,0.12239953757225434,1.4662238150289015,0.21244046242774567,1.7694566473988437E-2,2E-3,5.0000000000000001E-4,3.4215028901734101E-3,7.8924855491329488E-4,5.0000000000000001E-4,4.5784971098265896E-3,1.3677456647398845E-3,7.9419653179190752E-3,4.313988439306359E-3,1.3677456647398845E-3,5.0000000000000001E-4,3.1075144508670516E-3,9.4215028901734107E-3,37.147334104046244,2.3891329479768776E-2,6.0868369942196523,-0.22245549132947978,5.8882728323699425
GVRD0268,3,LIMS,Feed Assay,NA,NA,37.523635680718371,36.050464352474627,0.89485973340787195,3.9596478048950924E-2,0.56321758879125094,0.41656763508673855,0.10199902168026416,0.12418069216121311,1.4761932880278124,0.21037116751978474,2.093635680718366E-2,2.5469331423280516E-3,7.7346657116402579E-4,4.5469331423280517E-3,5.5941545395782745E-4,5.234884086581297E-4,4.5260739679600284E-3,5.234884086581297E-4,5.842071242640765E-3,3.4281895843888128E-3,6.4845128491815317E-4,5.0000000000000001E-4,3.4712356527663735E-3,8.3418878076902906E-3,36.608935203787496,1.9270278297024858E-2,6.4430803095683169,-0.33290683251515524,6.1294437553501862
GVRD0268,4,LIMS, Mags(calc),61.52,55.348627980206935,49.58,23.24,1.099,6.3E-2,0.27500000000000002,0.214,5.2999999999999999E-2,4.1000000000000002E-2,1.28,1.4E-2,3.0000000000000001E-3,3.0000000000000001E-3,5.0000000000000001E-4,4.0000000000000001E-3,5.0000000000000001E-4,5.0000000000000001E-4,5.0000000000000001E-4,2E-3,2.1999999999999999E-2,7.0000000000000001E-3,1E-3,5.0000000000000001E-4,2E-3,8.0000000000000002E-3,58.35,-0.04,3.44,-0.83,2.57
GVRD0268,4,LIMS, Tails,49.63,44.651372019793072,19.98,50.1,2.5099999999999998,9.8000000000000004E-2,0.74399999999999999,0.53400000000000003,0.126,0.128,3.29,0.03,3.5000000000000003E-2,3.0000000000000001E-3,1E-3,5.0000000000000001E-3,5.0000000000000001E-4,5.0000000000000001E-4,5.0000000000000001E-4,5.0000000000000001E-4,4.0000000000000001E-3,5.0000000000000001E-3,5.0000000000000001E-4,5.0000000000000001E-4,7.0000000000000001E-3,8.9999999999999993E-3,2.2000000000000002,0.3,12.66,0.39,13.35
GVRD0268,4,LIMS,Calc Head,111.15,100,36.363193882141246,35.233358524516419,1.7290308591992802,7.8627980206927572E-2,0.48441493477282954,0.35688439046333786,8.5595501574448937E-2,7.9846693657219969E-2,2.1774925775978407,2.1144219523166891E-2,1.7288439046333783E-2,3.0000000000000005E-3,7.2325686009896539E-4,4.4465137201979308E-3,5.0000000000000001E-4,5.0000000000000001E-4,5.0000000000000001E-4,1.3302294197031039E-3,1.3962753036437247E-2,6.1069725596041395E-3,7.7674313990103465E-4,5.0000000000000001E-4,4.2325686009896538E-3,8.4465137201979301E-3,33.278254610886194,0.11181466486729644,7.5568565002249217,-0.28525326135852452,7.3834179037336938
GVRD0268,4,LIMS,Feed Assay,NA,NA,36.056257713810375,35.412370727177759,1.7477259977172921,7.7621225310970529E-2,0.49271951714932383,0.35985442903294446,8.637747857543572E-2,8.3760625229721608E-2,2.207405257965295,1.8181069003540128E-2,2.0911419341110012E-2,2.934130346468574E-3,7.9290232720097492E-4,4.0753293482676568E-3,5.3766467413382849E-4,4.999999999999999E-4,6.0281856344185857E-4,1.2861315845472305E-3,1.3589905789952216E-2,6.2197783065405356E-3,1.552869827636237E-3,4.999999999999999E-4,4.1622656839417323E-3,9.5105913760083552E-3,32.197004430000192,0.10049058866771127,7.7997599288104764,-0.34981970479562025,7.5504308126825679
GVRD0268,5,LIMS, Mags(calc),90.12,64.998196898665711,50.72,24.03,0.81499999999999995,4.7E-2,0.29899999999999999,0.187,5.1999999999999998E-2,3.9E-2,0.88100000000000001,6.7000000000000004E-2,1.4999999999999999E-2,2E-3,5.0000000000000001E-4,3.0000000000000001E-3,5.0000000000000001E-4,5.0000000000000001E-4,5.0000000000000001E-3,2E-3,1.4E-2,6.0000000000000001E-3,2E-3,5.0000000000000001E-4,2E-3,7.0000000000000001E-3,61.13,-0.14000000000000001,1.66,-0.76,0.76
GVRD0268,5,LIMS, Tails,48.53,35.001803101334296,16.38,58.33,2.2770000000000001,8.1000000000000003E-2,1.05,0.52700000000000002,0.13800000000000001,0.14699999999999999,2.76,0.20699999999999999,3.5999999999999997E-2,3.0000000000000001E-3,5.0000000000000001E-4,5.0000000000000001E-3,1E-3,5.0000000000000001E-4,8.9999999999999993E-3,5.0000000000000001E-4,3.0000000000000001E-3,5.0000000000000001E-3,5.0000000000000001E-4,5.0000000000000001E-4,5.0000000000000001E-3,0.01,2.33,0.31,9.5399999999999991,0.5,10.35
GVRD0268,5,LIMS,Calc Head,138.65,100,38.700380815001807,36.035618463757665,1.3267263613415077,5.8900613054453661E-2,0.56186354129102056,0.30600613054453663,8.2101550667147499E-2,7.6801947349441041E-2,1.5386838802740714,0.11600252434186802,2.2350378651280201E-2,2.3500180310133427E-3,5.0000000000000001E-4,3.7000360620266857E-3,6.7500901550667154E-4,5.0000000000000001E-4,6.4000721240533723E-3,1.4749729534799855E-3,1.0149801658853229E-2,5.6499819689866566E-3,1.4749729534799855E-3,5.0000000000000001E-4,3.0500540930400288E-3,8.050054093040028E-3,40.548939776415438,1.750811395600433E-2,4.418142084385142,-0.31897728092318789,4.1166729174179588
GVRD0268,5,LIMS,Feed Assay,NA,NA,38.885815169167849,35.703862119516991,1.3023872535781797,6.1981134987076109E-2,0.56258915551097555,0.3030474518729987,8.2403958180625736E-2,7.6114347440299365E-2,1.5424590100690556,0.10921361058601133,2.0434994791867594E-2,2.8852667721152732E-3,5.5736661394236331E-4,3.0831565140233786E-3,1.0257899000810152E-3,5.2090004243663432E-4,3.700628833764129E-3,1.6592145364762161E-3,9.8861347941823201E-3,5.7871995679179044E-3,1.0418000848732686E-3,5.2090004243663432E-4,2.773561976775587E-3,1.0420913545002122E-2,41.31790613788047,2.1389221094865168E-2,4.6510983372555064,-0.5212003780718335,4.1512871802785387
GVRD0268,6,LIMS, Mags(calc),90.11,65.061371841155236,51.93,22.48,0.63700000000000001,3.6999999999999998E-2,0.33,0.21199999999999999,0.06,2.4E-2,0.71599999999999997,0.16800000000000001,5.0000000000000001E-4,2E-3,5.0000000000000001E-4,3.0000000000000001E-3,5.0000000000000001E-4,5.0000000000000001E-4,4.0000000000000001E-3,1E-3,1.0999999999999999E-2,5.0000000000000001E-3,2E-3,5.0000000000000001E-4,1E-3,6.0000000000000001E-3,61.13,-0.18,1.6,-0.73,0.69
GVRD0268,6,LIMS, Tails,48.39,34.938628158844764,18.27,56.56,1.7689999999999999,6.5000000000000002E-2,1.1000000000000001,0.57399999999999995,0.151,0.11899999999999999,2.42,0.441,4.2999999999999997E-2,3.0000000000000001E-3,5.0000000000000001E-4,4.0000000000000001E-3,1E-3,5.0000000000000001E-4,7.0000000000000001E-3,5.0000000000000001E-4,2E-3,3.0000000000000001E-3,5.0000000000000001E-4,5.0000000000000001E-4,5.0000000000000001E-3,1.0999999999999999E-2,2.33,0.22,9.1999999999999993,0.56999999999999995,9.99
GVRD0268,6,LIMS,Calc Head,138.5,100,40.16965776173285,34.387084476534298,1.0325052707581228,4.6782815884476532E-2,0.59902743682310478,0.33847783393501801,9.1794151624548737E-2,5.7191696750902521E-2,1.3113542238267146,0.2633824548736462,1.5348916967509023E-2,2.3493862815884476E-3,5.0000000000000001E-4,3.3493862815884481E-3,6.7469314079422391E-4,5.0000000000000001E-4,5.0481588447653424E-3,8.2530685920577623E-4,7.8555234657039716E-3,4.3012274368231049E-3,1.4759205776173285E-3,5.0000000000000001E-4,2.3975451263537908E-3,7.7469314079422376E-3,40.586086642599277,-4.0245487364620941E-2,4.2553357400722014,-0.275797833935018,3.9392924187725633
GVRD0268,6,LIMS,Feed Assay,NA,NA,39.686418491664661,34.88644964489032,1.0209978489439429,4.7631205147699668E-2,0.61035325532664531,0.34369644148571221,9.2316242327590989E-2,5.9233445212973093E-2,1.3339461123370484,0.26255840302631334,2.2140690192296995E-2,2.7590260908264873E-3,5.0000000000000001E-4,4.0000000000000001E-3,9.2677137611956904E-4,5.9704786099727398E-4,4.599903573349157E-3,1.0371613477478815E-3,7.3685723292599261E-3,5.2496337641626646E-3,9.639327238674506E-4,5.0000000000000001E-4,2E-3,1.1035047378864018E-2,40.280675913735237,-3.0506796224525748E-2,4.4902816770819811,-0.36972407142989594,4.0900508094275594
GVRD0268,7,LIMS, Mags(calc),93.049999999999983,65.666901905434003,52.96,21.53,0.59299999999999997,3.6999999999999998E-2,0.25900000000000001,0.24399999999999999,7.0000000000000007E-2,2.9000000000000001E-2,0.73,0.19500000000000001,8.9999999999999993E-3,2E-3,5.0000000000000001E-4,3.0000000000000001E-3,1E-3,5.0000000000000001E-4,5.0000000000000001E-3,1E-3,0.01,6.0000000000000001E-3,2E-3,1E-3,1E-3,7.0000000000000001E-3,62.06,-0.19,1.25,-0.83,0.23
GVRD0268,7,LIMS, Tails,48.65,34.333098094565983,18.22,57.08,1.611,5.8999999999999997E-2,0.99099999999999999,0.72299999999999998,0.182,8.6999999999999994E-2,2.71,0.46899999999999997,3.5000000000000003E-2,2E-3,1E-3,4.0000000000000001E-3,5.0000000000000001E-4,5.0000000000000001E-4,5.0000000000000001E-3,5.0000000000000001E-4,1E-3,2E-3,5.0000000000000001E-4,5.0000000000000001E-4,5.0000000000000001E-3,0.01,2.72,0.19,8.7100000000000009,0.43,9.33
GVRD0268,7,LIMS,Calc Head,141.69999999999999,99.999999999999986,41.032681721947775,33.735416372618204,0.94251093860268154,4.4553281580804509E-2,0.51031827805222296,0.40845553987297101,0.1084530698659139,4.8913196894848271E-2,1.4097953422724063,0.28907268877911074,1.7926605504587155E-2,2E-3,6.7166549047282989E-4,3.3433309809456596E-3,8.2833450952716993E-4,5.0000000000000001E-4,4.9999999999999992E-3,8.2833450952716993E-4,6.9100211714890605E-3,4.6266760762173594E-3,1.4850035285815099E-3,8.2833450952716993E-4,2.373323923782639E-3,8.0299929428369783E-3,41.686739590684539,-5.9534227240649246E-2,3.8112491178546226,-0.39740296400846842,3.3543119266055044
GVRD0268,7,LIMS,Feed Assay,NA,NA,40.748374490482412,33.934002137005812,0.94971385887846782,4.372032925719261E-2,0.52448911710000401,0.41497334678855508,0.10898045035418892,4.9513573944358708E-2,1.4377939174482568,0.28819521943883813,1.7795025525347265E-2,2.3029601487989239E-3,8.0729352170643873E-4,3.3767066365902889E-3,5.0000000000000001E-4,5.0000000000000001E-4,5.4211088685741423E-3,8.456112232379595E-4,6.4914519767303811E-3,4.1246784597728445E-3,1.5880525545134356E-3,5.0000000000000001E-4,1.8689303098658435E-3,9.4408761723851348E-3,41.663436226206024,-4.6085915548696031E-2,3.9832431041988206,-0.43248090545727963,3.5046762831928446
GVRD0268,8,LIMS, Mags(calc),95.699999999999989,63.189171343677778,57.26,16.8,0.38800000000000001,2.7E-2,0.215,0.36299999999999999,6.5000000000000002E-2,1.2E-2,0.61,0.12,1.0999999999999999E-2,2E-3,5.0000000000000001E-4,2E-3,5.0000000000000001E-4,5.0000000000000001E-4,5.0000000000000001E-3,2E-3,8.9999999999999993E-3,6.0000000000000001E-3,2E-3,5.0000000000000001E-4,5.0000000000000001E-4,6.0000000000000001E-3,70.040000000000006,-0.32,0.4,-0.79,-0.71
GVRD0268,8,LIMS, Tails,55.75,36.810828656322222,16.38,57.84,1.3029999999999999,0.05,1.01,2.3250000000000002,0.16400000000000001,3.6999999999999998E-2,3.08,0.32900000000000001,3.5000000000000003E-2,2E-3,5.0000000000000001E-4,4.0000000000000001E-3,5.0000000000000001E-4,5.0000000000000001E-4,6.0000000000000001E-3,5.0000000000000001E-4,1E-3,2E-3,5.0000000000000001E-4,5.0000000000000001E-4,5.0000000000000001E-3,1.0999999999999999E-2,2.72,0.12,7.05,2.56,9.73
GVRD0268,8,LIMS,Calc Head,151.44999999999999,100,42.21173324529547,31.90716408055464,0.7248190822053483,3.5466490590954108E-2,0.50764608781776166,1.0852284582370419,0.101442720369759,2.1202707164080552E-2,1.519227467811159,0.19693463189171345,1.9834598877517332E-2,2E-3,5.0000000000000001E-4,2.7362165731264444E-3,5.0000000000000001E-4,5.0000000000000001E-4,5.3681082865632227E-3,1.4478375701551668E-3,6.0551337074942228E-3,4.5275668537471114E-3,1.4478375701551668E-3,5.0000000000000001E-4,2.1564872895345004E-3,7.8405414328161106E-3,45.258950148563883,-0.15803235391218221,2.8479201056454282,0.4431627599867945,3.1330505117200405
GVRD0268,8,LIMS,Feed Assay,NA,NA,41.482836358067232,32.637828700513055,0.7286098859024428,3.6132973428287009E-2,0.52724642009342215,1.1244220078107054,0.10314059269469331,2.1514740791791102E-2,1.557588636189601,0.19901684661918984,1.9145455241595832E-2,2.4548587181254305E-3,6.5782219159200546E-4,3.4144651198407226E-3,7.0173826479822342E-4,5.0000000000000001E-4,4.3782066008117007E-3,7.2193506394057738E-4,6.3171376062485639E-3,5.0039436404012557E-3,1.0403935982847079E-3,5.0000000000000001E-4,2.0988207366567117E-3,1.0306302167087833E-2,45.645825867218008,-0.10422084386247032,3.0865020292518568,0.38560264951374534,3.3678838349031319
GVRD0268,9,LIMS, Mags(calc),81.989999999999981,60.98177761249535,58.07,15.36,0.42399999999999999,3.6999999999999998E-2,0.182,0.36199999999999999,6.7000000000000004E-2,1.9E-2,0.71799999999999997,7.1999999999999995E-2,5.0000000000000001E-4,2E-3,5.0000000000000001E-4,2E-3,5.0000000000000001E-4,5.0000000000000001E-4,8.0000000000000002E-3,2E-3,0.01,5.0000000000000001E-3,2E-3,5.0000000000000001E-4,2E-3,3.0000000000000001E-3,72.45,-0.32,0.59,-0.83,-0.56000000000000005
GVRD0268,9,LIMS, Tails,52.46,39.01822238750465,15.68,56.45,1.4430000000000001,5.6000000000000001E-2,0.96,2.3719999999999999,0.16400000000000001,5.8000000000000003E-2,3.71,0.183,0.03,2E-3,5.0000000000000001E-4,4.0000000000000001E-3,1E-3,5.0000000000000001E-4,1.0999999999999999E-2,5.0000000000000001E-4,2E-3,4.0000000000000001E-3,5.0000000000000001E-4,5.0000000000000001E-4,6.0000000000000001E-3,1.0999999999999999E-2,1.81,0.14000000000000001,8.9,2.5099999999999998,11.55
GVRD0268,9,LIMS,Calc Head,134.44999999999999,100,41.530175529936777,31.392587579025662,0.82159568612867229,4.4413462253625885E-2,0.48556177017478608,1.1462662699888435,0.10484767571587952,3.4217106731126816E-2,1.8854252138341392,0.11531022685013018,1.201037560431387E-2,2E-3,5.0000000000000001E-4,2.7803644477500931E-3,6.9509111193752327E-4,5.0000000000000001E-4,9.1705466716251391E-3,1.4147266641874304E-3,6.8785422089996271E-3,4.6098177761249538E-3,1.4147266641874304E-3,5.0000000000000001E-4,3.5607288955001857E-3,6.1214577910003705E-3,44.887527705466717,-0.14051617701747859,3.8324142804016366,0.47320862774265526,4.1651067311268131
GVRD0268,9,LIMS,Feed Assay,NA,NA,40.694995722362748,32.211203503942869,0.84499730322868627,4.344208451123345E-2,0.50559003496503496,1.1875815726826366,0.10639908495759559,3.6170900907603033E-2,1.9591418687695283,0.11652255988692158,1.0254798393096265E-2,2.3011456628477906E-3,5.4268338044933791E-4,3.696455140604077E-3,8.4155073649754496E-4,5.1848683231661957E-4,4.7658830531170961E-3,8.799192828448149E-4,5.9873716708823089E-3,3.6180441898527003E-3,6.0037568814164566E-4,5.1848683231661957E-4,2.9306092843326887E-3,9.9455996131528057E-3,44.037563420621929,-9.068628180330307E-2,4.1207004166046728,0.36667478797797942,4.3966889227793482
NSRD0796,2,LIMS, Mags(calc),65.06,56.870629370629366,52.65,20.55,0.86099999999999999,4.9000000000000002E-2,0.25900000000000001,0.16,5.0999999999999997E-2,3.2000000000000001E-2,0.96099999999999997,0.23799999999999999,1.0999999999999999E-2,3.0000000000000001E-3,1E-3,1E-3,5.0000000000000001E-4,5.0000000000000001E-4,2E-3,3.0000000000000001E-3,1.7000000000000001E-2,7.0000000000000001E-3,1E-3,5.0000000000000001E-4,2E-3,4.0000000000000001E-3,46.45,7.0000000000000007E-2,1.68,-0.44,1.31
NSRD0796,2,LIMS, Tails,49.34,43.129370629370626,16.739999999999998,58.92,2.4239999999999999,9.7000000000000003E-2,0.86,0.54900000000000004,0.15,0.13600000000000001,2.88,0.60899999999999999,3.5999999999999997E-2,3.0000000000000001E-3,1E-3,5.0000000000000001E-4,5.0000000000000001E-4,5.0000000000000001E-4,0.01,5.0000000000000001E-4,3.0000000000000001E-3,5.0000000000000001E-3,1E-3,5.0000000000000001E-4,4.0000000000000001E-3,8.9999999999999993E-3,2.25,0.5,7.73,0.55000000000000004,8.7799999999999994
NSRD0796,2,LIMS,Calc Head,114.4,100,37.162243006993002,37.098739510489516,1.5351120629370629,6.9702097902097901E-2,0.51820751748251748,0.32777325174825178,9.3698076923076912E-2,7.6854545454545453E-2,1.788652622377622,0.398009965034965,2.1782342657342656E-2,3.0000000000000001E-3,1E-3,7.8435314685314673E-4,5.0000000000000001E-4,5.0000000000000001E-4,5.450349650349651E-3,1.9217657342657341E-3,1.0961888111888111E-2,6.1374125874125874E-3,1E-3,5.0000000000000001E-4,2.8625874125874124E-3,6.1564685314685307E-3,27.386818181818185,0.25545629370629369,4.2893269230769224,-1.3019230769230745E-2,4.5317639860139858
NSRD0796,2,LIMS,Feed Assay,NA,NA,37.55070443028449,36.623074272908198,1.5055456826049873,6.9032645961901895E-2,0.50705912063285008,0.32186040171926483,9.1683140166909177E-2,7.4566521164684832E-2,1.7652273677520778,0.38943496730386506,2.5030053685213986E-2,2.9608315354640174E-3,9.2254946231164192E-4,5.0000000000000001E-4,1.7644540330807954E-3,8.8222701654039771E-4,3.370762463833559E-3,1.6882410984563412E-3,9.9735755021490829E-3,6.3954476276487215E-3,8.8222701654039771E-4,5.2906694763601091E-4,3.7644540330807959E-3,7.9250246684394506E-3,27.648062816717673,0.30267941063335174,4.1939661833324973,-4.1428929807837044E-2,4.4552166641580122
NSRD0796,3,LIMS, Mags(calc),81.72,65.850120870265911,48.49,25.29,1.202,6.2E-2,0.29099999999999998,0.28000000000000003,6.4000000000000001E-2,3.9E-2,1.3,0.41,2.5000000000000001E-2,2E-3,1E-3,2E-3,5.0000000000000001E-4,5.0000000000000001E-4,5.0000000000000001E-3,2E-3,1.6E-2,6.0000000000000001E-3,1E-3,5.0000000000000001E-4,2E-3,3.0000000000000001E-3,58.23,-0.1,2.19,-0.78,1.31
NSRD0796,3,LIMS, Tails,42.38,34.149879129734089,14.39,57.89,2.4750000000000001,9.4E-2,0.99099999999999999,1.1279999999999999,0.14599999999999999,0.10199999999999999,3.88,0.65900000000000003,5.2999999999999999E-2,3.0000000000000001E-3,1E-3,1E-3,1E-3,5.0000000000000001E-4,8.9999999999999993E-3,5.0000000000000001E-4,5.0000000000000001E-4,5.0000000000000001E-3,1E-3,1E-3,3.0000000000000001E-3,8.0000000000000002E-3,1.64,0.23,10.31,0.82,11.36
NSRD0796,3,LIMS,Calc Head,124.1,100,36.844891216760679,36.422860596293312,1.6367279613215151,7.2927961321514911E-2,0.53004915390813867,0.569590975020145,9.2002900886381939E-2,6.0514423851732474E-2,2.1810668815471397,0.49503319903303789,3.4561966156325542E-2,2.341498791297341E-3,1E-3,1.658501208702659E-3,6.707493956486704E-4,5.0000000000000001E-4,6.3659951651893641E-3,1.4877518130539888E-3,1.0706768734891216E-2,5.6585012087026591E-3,1E-3,6.707493956486704E-4,2.341498791297341E-3,4.707493956486705E-3,38.904583400483475,1.2694601128122499E-2,4.9629701853344077,-0.23360193392425457,4.7420628525382753
NSRD0796,3,LIMS,Feed Assay,NA,NA,36.811040324317972,36.486943068095023,1.6419904232192868,7.4640606333600978E-2,0.52609069544270581,0.57407181606314017,9.2830281428095809E-2,5.9119112434147386E-2,2.1750087150662933,0.4950048569358218,3.8373239850375038E-2,2.8327098960067372E-3,1E-3,1.9411879908344922E-3,1.7838663559272244E-3,5.462681890288087E-4,6.9363506394312683E-3,1.7023853821899299E-3,1.0472904956816355E-2,6.0406964219267148E-3,9.7965178903664245E-4,5.2591997806545113E-4,3.1920448091498407E-3,7.5076868843148396E-3,38.584279783004639,4.2474295450539552E-2,5.0240988229764394,-0.28082979181762985,4.7857433266093494
NSRD0796,4,LIMS, Mags(calc),79.88,64.549494949494942,50.15,24.14,0.86099999999999999,4.2999999999999997E-2,0.30099999999999999,0.32600000000000001,6.6000000000000003E-2,1.6E-2,1.1000000000000001,0.224,0.02,3.0000000000000001E-3,1E-3,2E-3,5.0000000000000001E-4,5.0000000000000001E-4,4.0000000000000001E-3,2E-3,1.4E-2,6.0000000000000001E-3,1E-3,5.0000000000000001E-4,2E-3,5.0000000000000001E-3,61.71,-0.12,2.02,-0.91,0.99
NSRD0796,4,LIMS, Tails,43.870000000000005,35.450505050505058,12.92,62.2,1.74,6.9000000000000006E-2,1.01,1.2849999999999999,0.157,5.3999999999999999E-2,3.19,0.36799999999999999,5.1999999999999998E-2,3.0000000000000001E-3,1E-3,2E-3,1E-3,5.0000000000000001E-4,4.0000000000000001E-3,5.0000000000000001E-4,5.0000000000000001E-4,2E-3,5.0000000000000001E-4,5.0000000000000001E-4,3.0000000000000001E-3,8.0000000000000002E-3,1.51,0.14000000000000001,9.4499999999999993,1.02,10.61
NSRD0796,4,LIMS,Calc Head,123.75,100,36.951776969696965,37.63246222222223,1.1726099393939393,5.2217131313131313E-2,0.55234408080808084,0.66597034343434347,9.8259959595959609E-2,2.9471191919191925E-2,1.8409155555555556,0.27504872727272728,3.1344161616161624E-2,3.0000000000000001E-3,1E-3,2E-3,6.7725252525252522E-4,5.0000000000000001E-4,4.0000000000000001E-3,1.4682424242424242E-3,9.2141818181818175E-3,4.5819797979797976E-3,8.2274747474747471E-4,5.0000000000000001E-4,2.3545050505050505E-3,6.0635151515151522E-3,40.368795959595957,-2.7828686868686843E-2,4.6539725252525255,-0.22580525252525241,4.4003385858585862
NSRD0796,4,LIMS,Feed Assay,NA,NA,36.980987760360748,37.534756817693797,1.179878569894782,5.1833351227542762E-2,0.54804725860711467,0.66565689642831583,9.9107615775535049E-2,3.2007640827428248E-2,1.8427696657361679,0.2738647376708897,3.0051070073724144E-2,2.1355307422518074E-3,9.3223462887409634E-4,2.3853160117386011E-3,5.4739281368549133E-4,5.4739281368549133E-4,1.6902691289098848E-3,8.4808710901152385E-4,7.9901939732302633E-3,4.7909598453940308E-3,5.2037255744041225E-4,5.2037255744041225E-4,2.9358492591797297E-3,6.7597702383508703E-3,39.445057440412285,1.8897895640970584E-2,4.6118126834156463,-0.23642366330255529,4.3942869157540621
NSRD0796,5,LIMS, Mags(calc),79.039999999999992,61.176470588235297,48.7,23.74,1.016,0.05,0.35299999999999998,0.33,5.6000000000000001E-2,3.4000000000000002E-2,1.37,0.26,4.1000000000000002E-2,3.0000000000000001E-3,1E-3,3.0000000000000001E-3,5.0000000000000001E-4,5.0000000000000001E-4,6.0000000000000001E-3,2E-3,1.2999999999999999E-2,7.0000000000000001E-3,1E-3,5.0000000000000001E-4,3.0000000000000001E-3,6.0000000000000001E-3,57.26,-7.0000000000000007E-2,3.52,-0.76,2.69
NSRD0796,5,LIMS, Tails,50.160000000000004,38.82352941176471,17.809999999999999,51.19,2.0710000000000002,8.1000000000000003E-2,0.98299999999999998,1.2070000000000001,0.17299999999999999,0.105,3.68,0.40400000000000003,7.4999999999999997E-2,3.0000000000000001E-3,1E-3,3.0000000000000001E-3,5.0000000000000001E-4,5.0000000000000001E-4,7.0000000000000001E-3,5.0000000000000001E-4,1E-3,4.0000000000000001E-3,5.0000000000000001E-4,5.0000000000000001E-4,4.0000000000000001E-3,8.9999999999999993E-3,1.76,0.22,13.05,0.68,13.95
NSRD0796,5,LIMS,Calc Head,129.19999999999999,100,36.707411764705881,34.397058823529413,1.4255882352941176,6.2035294117647063E-2,0.59758823529411764,0.67048235294117664,0.1014235294117647,6.1564705882352945E-2,2.2668235294117651,0.3159058823529412,5.4199999999999998E-2,3.0000000000000005E-3,1E-3,3.0000000000000005E-3,5.0000000000000001E-4,5.0000000000000001E-4,6.3882352941176477E-3,1.4176470588235296E-3,8.3411764705882355E-3,5.83529411764706E-3,8.0588235294117656E-4,5.0000000000000001E-4,3.3882352941176476E-3,7.164705882352942E-3,35.712941176470594,4.2588235294117656E-2,7.2198823529411777,-0.20094117647058823,7.0615294117647069
NSRD0796,5,LIMS,Feed Assay,NA,NA,36.826706669916931,34.326965253426835,1.4236221005456693,6.1605692962553207E-2,0.59139162556957747,0.65886470775750527,0.100336083556789,6.0943801683886807E-2,2.2711369048735208,0.31407331845712461,5.3382981117215768E-2,2E-3,9.3516660728684199E-4,2.7063698925537702E-3,1.5267209210748374E-3,5.0000000000000001E-4,4.5562264433985263E-3,5.2057042134673445E-4,8.3544225468319307E-3,5.4577246901310727E-3,5.2654278160100512E-4,5.0000000000000001E-4,2.8974479176433082E-3,4.9984248720208518E-3,35.324312662903857,0.12128541694012637,7.1832824541994036,-0.26472332126985315,7.0398445498696764
NSRD0796,6,LIMS, Mags(calc),54.79,48.44385499557913,50.58,20.61,0.88300000000000001,4.1000000000000002E-2,0.32300000000000001,0.33900000000000002,6.5000000000000002E-2,2.5000000000000001E-2,1.1599999999999999,0.29899999999999999,0.13900000000000001,2E-3,1E-3,6.0000000000000001E-3,5.0000000000000001E-4,5.0000000000000001E-4,4.0000000000000001E-3,2E-3,1.7000000000000001E-2,7.0000000000000001E-3,1E-3,5.0000000000000001E-4,2E-3,5.0000000000000001E-3,58.04,-0.08,4.38,-0.8,3.5
