Repository: mclauson-fortescue/IB_regression_review_082024

updates to comments to first pass regression review for IB.

File: data/DTR_OPF_extraction.csv (part 2 of 13)
hole_id,type,comp_no,process_method,pass,mass_g,mass_pct,D80_micron,Fe_pct_XRF,SiO2_pct_XRF,Al2O3_pct_XRF,TiO2_pct_XRF,Mn_pct_XRF,CaO_pct_XRF,P_pct_XRF,S_pct_XRF,MgO_pct_XRF,K2O_pct_XRF,Na2O_pct_XRF,Zn_pct_XRF,As_pct_XRF,Cl_pct_XRF,Cu_pct_XRF,Pb_pct_XRF,Ba_pct_XRF,V_pct_XRF,Cr_pct_XRF,Ni_pct_XRF,Co_pct_XRF,Sn_pct_XRF,Zr_pct_XRF,Sr_pct_XRF,Fe3O4_pct_SATMAGAN,LOI_371_pct,LOI_650_pct,LOI_1000_pct,LOI_total_pct
GVRD0267,Calc Head, 9,HIG5 DTR,P3,40,100,44.014706650000008,52.27591100000001,21.103499300000003,0.70926960000000006,0.0402798,0.26697545,0.30424575,0.05342445,0.027474099999999998,0.8970550500000001,0.1154888,0.00711615,0.0043009500000000004,6.504750000000001e-4,6.504750000000001e-4,0.004708550000000001,0.002247625,0.005106650000000001,0.002247625,0.019379099999999996,0.006796200000000001,0.0015485750000000002,8.495250000000002e-4,0.0019028500000000002,0.0029028500000000002,62.9514475,-0.12651550000000003,2.498412,-0.858195,1.5137014999999996
GVRD0267,Head, 9,HIG5 DTR,P3,NA,NA,37.776000000000003,52.62,20.35,0.709,0.041,0.279,0.327,0.054,0.031,0.94,0.11,0.01,0.003,5e-4,5e-4,5e-4,0.002,0.002,0.002,0.019,0.006,0.001,5e-4,0.003,0.004,62.32,-0.15,2.54,-0.81,1.58
GVRD0267,DTR Mags, 9,HIG5 DTR,P4,27.102,67.754999999999995,35.549999999999997,68.99,3.665,0.089,0.011,0.036,0.05,0.01,0.004,0.107,0.015,0.008,0.003,5e-4,5e-4,5e-4,0.001,5e-4,0.004,0.026,0.008,0.002,5e-4,5e-4,5e-4,92.08,-0.37,-1.13,-1.32,-2.82
GVRD0267,DTR Tails, 9,HIG5 DTR,P4,12.898,32.245000000000005,27.631,16.46,57.86,2.074,0.102,0.763,0.839,0.145,0.082,2.61,0.325,0.022,0.005,0.001,0.001,0.01,5e-4,0.009,5e-4,0.005,0.004,5e-4,5e-4,0.004,0.005,1.11,0.23,10.2,0.46,10.89
GVRD0267,Calc Head, 9,HIG5 DTR,P4,40,100,33.166776949999999,52.05170149999999,21.140177750000003,0.72906325,0.04034295,0.27042115,0.30441305,0.05353075,0.029151100000000003,0.9140923500000001,0.11495950000000002,0.0125143,0.0036449000000000004,6.61225e-4,6.61225e-4,0.0035632750000000007,8.387749999999999e-4,0.0032408250000000006,0.0028714249999999995,0.019228549999999997,0.0067101999999999995,0.001516325,5e-4,0.0016285750000000002,0.0019510250000000003,62.74672349999999,-0.17652999999999996,2.5233585,-0.746039,1.600789500000001
GVRD0267,Head, 9,HIG5 DTR,P4,NA,NA,31.204999999999998,52.66,20.32,0.715,0.04,0.28,0.325,0.053,0.031,0.942,0.11,0.011,0.002,5e-4,0.001,5e-4,5e-4,0.003,0.002,0.019,0.006,0.001,5e-4,0.003,0.002,62.13,-0.19,2.52,-0.71,1.62
GVRD0267,DTR Mags, 9,HIG5 DTR,P5,26.631999999999998,66.58,29.238,70,2.664,0.064,0.01,0.029,0.04,0.007,0.002,0.074,0.01,0.006,0.003,5e-4,5e-4,0.001,0.002,0.002,0.004,0.027,0.008,0.002,5e-4,0.001,0.001,92.83,-0.42,-1.33,-1.22,-2.97
GVRD0267,DTR Tails, 9,HIG5 DTR,P5,13.368000000000002,33.42,23.454999999999998,16.49,57.79,2.072,0.1,0.766,0.84,0.145,0.08,2.62,0.325,0.02,0.007,0.001,5e-4,0.011,5e-4,0.008,5e-4,0.005,0.003,5e-4,5e-4,0.005,0.005,1.11,0.26,10.16,0.47,10.89
GVRD0267,Calc Head, 9,HIG5 DTR,P5,40,100,27.497606150000003,52.116958,21.0871092,0.7350736000000001,0.040078,0.27530540000000003,0.30736,0.0531196,0.0280676,0.9248732,0.115273,0.010678799999999999,0.0043368,6.671e-4,5e-4,0.004342,0.0014987,0.0040052,0.0028303,0.0196476,0.006329,0.0014987,5e-4,0.0023368,0.0023368,62.177176,-0.192744,2.509958,-0.6552019999999998,1.662012
GVRD0267,Head, 9,HIG5 DTR,P5,NA,NA,24.100999999999999,52.59,20.29,0.734,0.044,0.281,0.332,0.054,0.034,0.959,0.111,0.015,0.002,5e-4,0.01,5e-4,5e-4,0.004,0.003,0.019,0.006,0.001,5e-4,0.003,0.003,62.13,-0.22,2.5,-0.6,1.68
GVRD0267,DTR Mags, 9,HIG5 DTR,P6,26.760999999999999,66.902500000000003,26.277000000000001,70.45,2.085,0.061,0.012,0.025,0.036,0.007,0.001,0.083,0.009,0.005,0.003,0.001,5e-4,5e-4,0.003,0.003,0.004,0.027,0.008,0.003,0.001,0.001,0.002,92.64,-0.46,-1.46,-1.1,-3.02
GVRD0267,DTR Tails, 9,HIG5 DTR,P6,13.239000000000001,33.097500000000004,20.213000000000001,16.24,58.35,2.062,0.101,0.766,0.833,0.146,0.08,2.61,0.326,0.02,0.005,0.001,5e-4,0.01,5e-4,0.008,5e-4,0.007,0.005,5e-4,5e-4,0.005,0.004,0.74,0.26,10.14,0.47,10.87
GVRD0267,Calc Head, 9,HIG5 DTR,P6,40,100,24.452039199999998,52.50784525000001,20.707308375000004,0.723280975,0.04145677500000001,0.27025247500000005,0.299787075,0.053005525000000005,0.027147025,0.9193738250000001,0.11391907500000002,0.009964625,0.0036619500000000006,0.001,5e-4,0.0036442625000000003,0.0021725625,0.004654875,0.0028415875,0.020380500000000003,0.007007075000000001,0.0021725625,8.345125000000001e-4,0.0023239000000000003,0.00266195,62.223397500000004,-0.22169800000000003,2.3793100000000007,-0.5803692500000001,1.5772427500000001
GVRD0267,Head, 9,HIG5 DTR,P6,NA,NA,22.332000000000001,52.8,20.24,0.715,0.04,0.281,0.328,0.053,0.031,0.948,0.108,0.012,0.003,5e-4,5e-4,5e-4,5e-4,0.004,0.002,0.019,0.006,0.001,5e-4,0.004,0.003,62.13,-0.27,2.43,-0.54,1.62
GVRD0268,DTR Mags, 2,HIG5 DTR,P1,30.253,75.632500000000007,94.165999999999997,61.25,12.74,0.247,0.025,0.107,0.11,0.029,0.008,0.272,0.083,0.003,0.003,5e-4,0.001,0.001,5e-4,5e-4,0.002,0.018,0.007,0.001,5e-4,5e-4,0.001,76.54,-0.18,0.12,-1.33,-1.39
GVRD0268,DTR Tails, 2,HIG5 DTR,P1,9.7469999999999999,24.3675,77.739999999999995,19.38,56.46,1.907,0.089,0.719,0.619,0.157,0.05,2,0.629,0.031,0.006,0.001,0.005,0.012,0.004,0.017,5e-4,0.004,0.004,0.001,5e-4,0.004,0.012,3.54,0.23,8.51,0.36,9.1
GVRD0268,Calc Head, 2,HIG5 DTR,P1,40,100,90.163394449999998,51.04732775,23.393470999999998,0.6515005,0.0405952,0.2561291,0.23403057500000002,0.060190400000000005,0.01823435,0.6930704,0.21604655,0.0098229,0.0037310250000000002,6.218375e-4,0.0019747000000000002,0.0036804249999999998,0.0013528625,0.004520637500000001,0.0016344875,0.01458855,0.006268975000000001,0.001,5e-4,0.0013528625,0.0036804249999999998,58.75172500000001,-0.08009325,2.16443325,-0.9181892500000001,1.16615075
GVRD0268,Head, 2,HIG5 DTR,P1,NA,NA,83.941000000000003,51.56,22.72,0.618,0.04,0.273,0.241,0.063,0.019,0.747,0.207,0.01,0.002,5e-4,0.001,5e-4,0.001,0.003,0.002,0.015,0.006,5e-4,5e-4,0.003,0.003,58.72,-0.09,2.38,-0.96,1.33
GVRD0268,DTR Mags, 2,HIG5 DTR,P2,27.966000000000001,69.915000000000006,67.59,64.94,8.587,0.157,0.019,0.067,0.074,0.02,0.004,0.156,0.051,5e-4,0.003,5e-4,0.001,0.002,0.001,0.003,0.002,0.02,0.008,0.001,5e-4,0.002,0.002,82.29,-0.25,-0.53,-1.33,-2.11
GVRD0268,DTR Tails, 2,HIG5 DTR,P2,12.033999999999999,30.084999999999994,63.625,18.78,57.5,1.815,0.09,0.712,0.604,0.159,0.049,1.96,0.609,0.026,0.005,0.001,0.001,0.008,0.002,0.015,5e-4,0.002,0.003,5e-4,5e-4,0.003,0.01,2.99,0.25,8.37,0.34,8.96
GVRD0268,Calc Head, 2,HIG5 DTR,P2,40,100,66.397129750000005,51.052763999999996,23.302476049999996,0.6558092999999999,0.04036034999999999,0.26104825,0.23345049999999998,0.061818149999999995,0.01753825,0.6987333999999998,0.21887429999999994,0.008171674999999998,0.0036016999999999998,6.50425e-4,0.001,0.0038050999999999996,0.00130085,0.006610199999999999,0.001548725,0.0145847,0.00649575,8.495750000000001e-4,5e-4,0.0023008499999999997,0.0044068,58.432595,-0.09957500000000002,2.147564999999999,-0.8275805000000002,1.2204094999999993
GVRD0268,Head, 2,HIG5 DTR,P2,NA,NA,55.359000000000002,51.25,22.64,0.628,0.035,0.278,0.243,0.064,0.019,0.745,0.208,0.015,0.002,5e-4,0.002,5e-4,5e-4,0.005,0.001,0.014,0.005,5e-4,5e-4,0.002,0.002,58.35,-0.12,2.36,-0.85,1.39
GVRD0268,DTR Mags, 2,HIG5 DTR,P3,27.064999999999998,67.662499999999994,50.92,66.04,7.622,0.137,0.015,0.052,0.059,0.016,0.004,0.126,0.042,5e-4,0.006,5e-4,0.001,0.003,0.004,5e-4,0.003,0.021,0.008,0.001,5e-4,0.002,0.002,82.85,-0.31,-0.85,-1.17,-2.33
GVRD0268,DTR Tails, 2,HIG5 DTR,P3,12.935000000000002,32.337500000000006,42.497999999999998,18.36,57.8,1.822,0.089,0.727,0.624,0.164,0.05,2.02,0.606,0.037,0.009,0.001,0.002,0.012,0.004,0.017,5e-4,0.003,0.003,0.001,5e-4,0.005,0.011,2.07,0.26,8.54,0.33,9.13
GVRD0268,Calc Head, 2,HIG5 DTR,P3,40,100,48.196535750000002,50.62148,23.84831075,0.6818868750000001,0.038929750000000006,0.27027812500000004,0.24170687500000004,0.06385950000000001,0.018875250000000003,0.73847225,0.22438350000000004,0.012303187500000002,0.006970125000000001,6.616875e-4,0.001323375,0.005910375000000001,0.004,0.005835687500000001,0.0021915625,0.01517925,0.006383125000000001,0.001,5e-4,0.002970125,0.004910375,56.72776749999999,-0.12567625,2.1864912500000004,-0.6849374999999999,1.3758775000000005
GVRD0268,Head, 2,HIG5 DTR,P3,NA,NA,40.536000000000001,50.95,23.11,0.66,0.039,0.282,0.246,0.064,0.019,0.757,0.213,0.012,0.002,0.001,5e-4,5e-4,5e-4,0.005,0.001,0.014,0.006,0.001,5e-4,0.003,0.004,57.98,-0.16,2.35,-0.74,1.45
GVRD0268,DTR Mags, 2,HIG5 DTR,P4,26.021000000000001,65.052500000000009,40.94,67.66,5.406,0.099,0.014,0.039,0.044,0.012,0.003,0.096,0.028,0.003,0.004,5e-4,0.008,0.002,0.002,5e-4,0.002,0.022,0.009,0.001,5e-4,0.001,0.001,86.37,-0.38,-1.11,-1.12,-2.61
GVRD0268,DTR Tails, 2,HIG5 DTR,P4,13.978999999999999,34.947499999999998,29.609000000000002,17.9,58.59,1.788,0.092,0.716,0.617,0.161,0.05,1.98,0.59,0.038,0.008,0.001,0.003,0.01,0.003,0.013,5e-4,0.003,0.003,5e-4,0.001,0.006,0.011,1.42,0.28,8.43,0.35,9.06
GVRD0268,Calc Head, 2,HIG5 DTR,P4,40,100,37.275837875000001,50.270123999999996,23.9924784,0.689263275,0.04125904999999999,0.27559457499999995,0.24424917499999999,0.064071775,0.019425325,0.7544109,0.22440495,0.015231625,0.0053979,6.747375e-4,0.006252625,0.0047958,0.002349475,0.0048684374999999995,0.0014757875000000003,0.015359975000000001,0.00690315,8.252625000000001e-4,6.747375e-4,0.002747375,0.00449475,56.68209875,-0.14934650000000002,2.2239914999999995,-0.6062717500000001,1.4683732499999997
GVRD0268,Head, 2,HIG5 DTR,P4,NA,NA,32.682000000000002,51.07,23.31,0.646,0.038,0.283,0.245,0.064,0.019,0.76,0.214,0.011,0.002,5e-4,0.005,5e-4,0.003,0.002,0.001,0.015,0.006,0.001,5e-4,0.004,0.004,57.98,-0.19,2.29,-0.63,1.47
GVRD0268,DTR Mags, 2,HIG5 DTR,P5,25.297000000000001,63.2425,34.591000000000001,69.12,3.701,0.072,0.009,0.028,0.034,0.009,0.002,0.065,0.019,5e-4,0.005,5e-4,0.009,0.004,0.003,0.005,0.002,0.022,0.009,0.001,5e-4,0.002,0.002,88.23,-0.45,-1.36,-1.01,-2.82
GVRD0268,DTR Tails, 2,HIG5 DTR,P5,14.702999999999999,36.7575,30.731000000000002,17.95,58.59,1.792,0.087,0.716,0.61,0.162,0.049,1.97,0.594,0.028,0.007,5e-4,0.002,0.01,0.004,0.015,5e-4,0.003,0.002,0.001,5e-4,0.006,0.01,1.29,0.26,8.42,0.36,9.04
GVRD0268,Calc Head, 2,HIG5 DTR,P5,40,100,33.342772500000002,50.31118725,23.876824175000003,0.704229,0.03767085,0.2808916,0.24572319999999997,0.065238975,0.019276025000000002,0.7652303749999999,0.230355625,0.0106083125,0.00573515,5e-4,0.006426974999999999,0.00620545,0.003367575,0.00867575,0.0014486375000000002,0.015016075,0.006426974999999999,0.001,5e-4,0.003470300000000001,0.0049406,56.2730295,-0.18902175,2.2348835,-0.50642225,1.5394394999999996
GVRD0268,Head, 2,HIG5 DTR,P5,NA,NA,30.905000000000001,50.87,23.21,0.66,0.039,0.285,0.248,0.065,0.019,0.771,0.218,0.01,0.002,0.001,0.004,5e-4,0.002,0.004,5e-4,0.015,0.006,5e-4,5e-4,0.004,0.003,58.54,-0.23,2.27,-0.56,1.48
GVRD0268,DTR Mags, 2,HIG5 DTR,P6,24.994,62.484999999999999,31.902999999999999,69.85,2.639,0.068,0.01,0.023,0.028,0.007,0.001,0.053,0.012,0.017,0.004,5e-4,0.004,0.002,5e-4,5e-4,0.002,0.04,0.044,0.001,5e-4,0.001,5e-4,91.01,-0.51,-1.53,-0.89,-2.93
GVRD0268,DTR Tails, 2,HIG5 DTR,P6,15.006,37.515000000000001,22.414999999999999,17.81,58.97,1.776,0.093,0.709,0.608,0.162,0.049,1.95,0.588,0.031,0.007,5e-4,0.003,0.011,0.003,0.012,5e-4,0.003,0.002,5e-4,5e-4,0.006,0.007,1.02,0.31,8.35,0.36,9.02
GVRD0268,Calc Head, 2,HIG5 DTR,P6,40,100,28.834817999999995,50.32719399999999,23.77157465,0.7087562000000002,0.04113745,0.2803529,0.24558700000000003,0.06514825,0.0190072,0.7646595500000001,0.2280864,0.0222521,0.00512545,5e-4,0.00362485,0.005376349999999999,0.0014378750000000001,0.004814225,0.001437275,0.02611945,0.028243699999999997,8.12425e-4,5e-4,0.0028757500000000003,0.0029384750000000003,57.250251500000005,-0.20237700000000003,2.1764819999999996,-0.42106249999999995,1.5530424999999997
GVRD0268,Head, 2,HIG5 DTR,P6,NA,NA,25.123000000000001,50.76,22.97,0.561,0.034,0.283,0.249,0.066,0.042,0.73,0.13,0.013,0.002,5e-4,0.003,0.002,0.003,0.004,0.002,0.013,0.006,0.001,5e-4,0.003,0.004,57.79,-0.27,2.22,-0.46,1.49
GVRD0268,DTR Mags, 3,HIG5 DTR,P1,30.259,75.647500000000008,78.575000000000003,64.11,9.359,0.181,0.02,0.092,0.105,0.028,0.012,0.219,0.045,5e-4,0.003,5e-4,0.005,0.003,0.003,0.004,0.002,0.02,0.024,0.001,5e-4,5e-4,0.002,83.03,-0.23,-0.23,-1.47,-1.93
GVRD0268,DTR Tails, 3,HIG5 DTR,P1,9.7409999999999997,24.352499999999999,62.991,16.47,58.96,1.78,0.084,0.836,0.673,0.18,0.144,2.39,0.437,0.032,0.005,5e-4,0.003,0.013,0.003,0.013,5e-4,0.003,0.007,5e-4,5e-4,0.004,0.009,2.72,0.28,9.43,0.51,10.22
GVRD0268,Calc Head, 3,HIG5 DTR,P1,40,100,74.779906400000016,52.508469000000005,21.438083525000003,0.570396475,0.0355856,0.2731826,0.24332220000000004,0.06501580000000001,0.04414529999999999,0.747692775,0.1404618,0.0081710375,0.0034870500000000002,5e-4,0.004512950000000001,0.00543525,0.0030000000000000005,0.006191725,0.0016347125000000001,0.015860075,0.019860075,8.782375000000001e-4,5e-4,0.0013523374999999999,0.0037046749999999993,63.47250725000001,-0.10580225000000003,2.1224515,-0.9878205000000001,1.0288287499999997
GVRD0268,Head, 3,HIG5 DTR,P1,NA,NA,67.39,52.06,22.19,0.66,0.04,0.286,0.247,0.066,0.019,0.776,0.216,0.012,0.002,0.001,0.004,5e-4,0.001,0.004,0.001,0.015,0.006,0.001,5e-4,0.004,0.004,64.1,-0.13,2.18,-0.98,1.07
GVRD0268,DTR Mags, 3,HIG5 DTR,P2,28.887999999999998,72.22,63.923999999999999,66.07,7.204,0.14,0.019,0.067,0.08,0.022,0.009,0.15,0.032,5e-4,0.003,5e-4,0.002,0.003,0.002,5e-4,0.002,0.018,0.008,0.001,5e-4,0.001,0.001,87.11,-0.25,-0.54,-1.53,-2.32
GVRD0268,DTR Tails, 3,HIG5 DTR,P2,11.112000000000002,27.780000000000005,53.493000000000002,16.21,59.68,1.78,0.085,0.836,0.688,0.183,0.133,2.23,0.436,0.03,0.005,5e-4,0.003,0.012,0.004,0.017,5e-4,0.002,0.004,0.001,5e-4,0.005,0.011,2.59,0.26,9.2,0.5,9.96
GVRD0268,Calc Head, 3,HIG5 DTR,P2,40,100,61.026268199999997,52.218892,21.781832800000004,0.595592,0.0373348,0.28062820000000005,0.24890240000000002,0.0667258,0.043447200000000005,0.7278240000000001,0.14423120000000003,0.0086951,0.0035556,5e-4,0.0022778000000000004,0.0055002,0.0025556,0.005083700000000001,0.0015833000000000002,0.013555199999999998,0.0068888000000000005,0.001,5e-4,0.0021112,0.003778,63.63034400000001,-0.10832199999999999,2.165772,-0.966066,1.0913840000000008
GVRD0268,Head, 3,HIG5 DTR,P2,NA,NA,49.052,52.49,21.3,0.587,0.034,0.292,0.257,0.068,0.044,0.758,0.138,0.011,0.002,5e-4,0.003,5e-4,0.004,0.005,5e-4,0.013,0.005,0.001,5e-4,0.003,0.004,63.92,-0.13,2.23,-0.91,1.19
GVRD0268,DTR Mags, 3,HIG5 DTR,P3,27.636000000000003,69.09,47.892000000000003,67.62,5.764,0.105,0.015,0.05,0.063,0.017,0.006,0.114,0.024,5e-4,0.003,5e-4,0.003,0.003,0.003,0.003,0.003,0.018,0.007,0.002,5e-4,5e-4,0.002,88.41,-0.31,-0.93,-1.38,-2.62
GVRD0268,DTR Tails, 3,HIG5 DTR,P3,12.363999999999997,30.909999999999993,37.981999999999999,15.92,60.11,1.769,0.087,0.821,0.685,0.185,0.125,2.24,0.431,0.019,0.005,5e-4,0.006,0.013,0.003,0.014,5e-4,0.005,0.006,5e-4,5e-4,0.005,0.012,2.33,0.25,9.15,0.48,9.88
GVRD0268,Calc Head, 3,HIG5 DTR,P3,40,100,44.828819000000003,51.63953000000001,22.562348599999996,0.6193423999999998,0.037255199999999995,0.2883160999999999,0.25526019999999994,0.06892879999999998,0.04278289999999999,0.7711465999999999,0.14980369999999998,0.006218349999999999,0.0036182,5e-4,0.0039273,0.006091,0.003,0.0064001,0.00222725,0.0139817,0.0066909,0.00153635,5e-4,0.0018909499999999995,0.005090999999999999,61.802672,-0.136904,2.1857279999999992,-0.8050740000000001,1.2437499999999995
GVRD0268,Head, 3,HIG5 DTR,P3,NA,NA,38.627000000000002,52.15,21.77,0.596,0.039,0.293,0.259,0.069,0.042,0.777,0.139,0.01,0.002,5e-4,0.002,0.001,0.003,0.008,0.002,0.012,0.006,0.002,5e-4,0.003,0.004,64.29,-0.18,2.17,-0.77,1.22
GVRD0268,DTR Mags, 3,HIG5 DTR,P4,27.193999999999999,67.984999999999999,39.875,68.91,3.958,0.075,0.014,0.036,0.048,0.013,0.004,0.065,0.014,0.006,0.002,5e-4,0.002,0.001,5e-4,0.004,0.002,0.018,0.007,0.001,5e-4,5e-4,0.001,91.57,-0.38,-1.17,-1.29,-2.84
GVRD0268,DTR Tails, 3,HIG5 DTR,P4,12.806000000000001,32.015000000000008,28.568000000000001,15.35,60.83,1.795,0.088,0.829,0.695,0.187,0.126,2.24,0.43,0.023,0.006,5e-4,0.005,0.012,0.004,0.016,5e-4,0.003,0.004,0.001,5e-4,0.006,0.01,1.29,0.25,9.15,0.51,9.91
GVRD0268,Calc Head, 3,HIG5 DTR,P4,40,100,36.380006300000005,51.762766,22.165570800000005,0.625658,0.037691100000000005,0.2898789500000001,0.25513705000000003,0.0687061,0.043058300000000015,0.7613262500000003,0.14718240000000005,0.011442550000000003,0.0032806000000000003,5e-4,0.0029604500000000008,0.004521650000000001,0.0016205250000000005,0.007841800000000001,0.0015197750000000001,0.01319775,0.00603955,0.001,5e-4,0.0022608250000000006,0.0038813500000000013,62.66685799999999,-0.17830549999999995,2.133948000000001,-0.7137299999999999,1.241912500000001
GVRD0268,Head, 3,HIG5 DTR,P4,NA,NA,31.178000000000001,52.01,21.72,0.587,0.036,0.294,0.256,0.07,0.043,0.768,0.14,0.012,0.003,5e-4,0.007,5e-4,0.004,0.004,0.001,0.013,0.006,5e-4,5e-4,0.004,0.004,62.8,-0.24,2.14,-0.65,1.25
GVRD0268,DTR Mags, 3,HIG5 DTR,P5,26.56,66.399999999999991,36.468000000000004,69.9,2.898,0.057,0.01,0.028,0.04,0.009,0.003,0.054,0.009,5e-4,0.003,5e-4,0.004,0.003,0.004,0.002,0.002,0.018,0.008,5e-4,5e-4,0.002,5e-4,91.94,-0.45,-1.35,-1.19,-2.99
GVRD0268,DTR Tails, 3,HIG5 DTR,P5,13.440000000000001,33.6,23.827000000000002,15.24,61.18,1.78,0.092,0.813,0.689,0.187,0.123,2.19,0.427,0.027,0.006,5e-4,0.003,0.012,0.003,0.016,5e-4,0.003,0.003,0.001,5e-4,0.006,0.01,1.15,0.28,9.04,0.5,9.82
GVRD0268,Calc Head, 3,HIG5 DTR,P5,40,100,32.560666900000001,51.53424,22.480752000000003,0.635928,0.037552,0.29176,0.25806399999999996,0.068808,0.043320000000000004,0.771696,0.149448,0.009404000000000001,0.004008,5e-4,0.0036639999999999993,0.006024000000000001,0.0036639999999999993,0.006704000000000001,0.001496,0.012959999999999998,0.006319999999999999,6.68e-4,5e-4,0.0033439999999999998,0.0036920000000000004,61.43455999999999,-0.20471999999999993,2.14104,-0.6221599999999999,1.31416
GVRD0268,Head, 3,HIG5 DTR,P5,NA,NA,26.748000000000001,52,21.86,0.605,0.037,0.296,0.26,0.068,0.044,0.792,0.141,0.01,0.002,0.001,0.007,0.001,0.001,0.004,5e-4,0.013,0.005,0.001,5e-4,0.004,0.004,62.62,-0.26,2.07,-0.54,1.27
GVRD0268,DTR Mags, 3,HIG5 DTR,P6,26.616,66.539999999999992,31.448,70.16,2.354,0.05,0.013,0.026,0.035,0.009,0.003,0.038,0.006,5e-4,0.002,5e-4,0.003,0.002,0.001,5e-4,0.002,0.018,0.007,5e-4,5e-4,0.001,0.001,92.87,-0.48,-1.44,-1.07,-2.99
GVRD0268,DTR Tails, 3,HIG5 DTR,P6,13.384,33.46,19.459,15.14,61.43,1.77,0.087,0.821,0.694,0.187,0.122,2.21,0.422,0.026,0.005,5e-4,0.002,0.012,0.003,0.014,5e-4,0.004,0.003,0.001,5e-4,0.007,0.01,1.02,0.25,9.05,0.5,9.8
GVRD0268,Calc Head, 3,HIG5 DTR,P6,40,100,27.742200100000002,51.75030799999999,22.120829599999997,0.6255120000000001,0.0377604,0.29200699999999996,0.2555014,0.0685588,0.0428174,0.7647512000000001,0.1451936,0.0090323,0.0030037999999999996,5e-4,0.0026654,0.005346,0.0016692,0.0050171,0.0014980999999999996,0.013315599999999997,0.0056616,6.673e-4,5e-4,0.0030076000000000005,0.0040114,62.13699,-0.23574199999999998,2.069954000000001,-0.544678,1.2895340000000002
GVRD0268,Head, 3,HIG5 DTR,P6,NA,NA,22.931999999999999,51.93,21.9,0.604,0.037,0.297,0.26,0.069,0.044,0.782,0.14,0.01,0.002,5e-4,0.006,5e-4,0.001,0.004,0.001,0.013,0.005,0.001,5e-4,0.004,0.003,62.62,-0.3,2.06,-0.47,1.29
GVRD0268,DTR Mags, 4,HIG5 DTR,P1,28.861000000000001,72.152500000000003,78.834000000000003,61.92,11.57,0.319,0.035,0.113,0.101,0.025,0.014,0.427,0.002,0.011,0.003,5e-4,0.003,0.003,0.004,0.002,0.003,0.031,0.007,0.001,5e-4,0.002,0.002,81.73,-0.15,0.47,-1.57,-1.25
GVRD0268,DTR Tails, 4,HIG5 DTR,P1,11.138999999999999,27.847499999999997,48.369,18.54,53.31,2.92,0.131,0.728,0.488,0.119,0.098,3.3,0.029,0.021,0.007,5e-4,0.003,0.011,0.003,0.004,5e-4,0.006,0.007,0.002,5e-4,0.005,0.01,2.46,0.3,11.19,0.28,11.77
GVRD0268,Calc Head, 4,HIG5 DTR,P1,40,100,70.350259125000008,49.8397545,23.193546500000004,1.043313475,0.061733600000000007,0.284262125,0.20876982499999996,0.05117665,0.0373919,1.2270586749999999,0.009518825,0.013784749999999998,0.0041139,5e-4,0.0030000000000000005,0.0052278,0.003721525,0.00255695,0.0023038125000000003,0.024038125000000004,0.006999999999999999,0.001278475,5e-4,0.0028354250000000004,0.0042278,59.65528675,-0.02468625000000001,3.4552519999999993,-1.05482125,2.3757444999999997
GVRD0268,Head, 4,HIG5 DTR,P1,NA,NA,62.859000000000002,50.18,22.56,1.029,0.062,0.285,0.209,0.052,0.037,1.25,0.008,0.015,0.003,5e-4,0.002,5e-4,0.003,0.002,0.003,0.024,0.008,0.002,5e-4,0.003,0.004,59.46,-0.06,3.47,-1,2.41
GVRD0268,DTR Mags, 4,HIG5 DTR,P2,26.404,66.010000000000005,48.854999999999997,66.14,6.914,0.187,0.028,0.062,0.065,0.017,0.009,0.241,5e-4,0.001,0.003,5e-4,0.005,0.003,0.002,5e-4,0.004,0.036,0.011,0.001,5e-4,0.001,0.002,88.23,-0.24,-0.43,-1.56,-2.23
GVRD0268,DTR Tails, 4,HIG5 DTR,P2,13.596,33.989999999999995,32.537999999999997,17.5,55.51,2.783,0.133,0.707,0.481,0.12,0.094,3.18,0.025,0.026,0.006,5e-4,0.005,0.009,0.004,0.002,5e-4,0.006,0.009,0.001,5e-4,0.005,0.01,1.94,0.23,10.75,0.3,11.28
GVRD0268,Calc Head, 4,HIG5 DTR,P2,40,100,43.308851699999998,49.60726400000001,23.431780399999997,1.0693803999999998,0.0636895,0.28123549999999997,0.20639839999999995,0.0520097,0.037891499999999995,1.2399661,0.00882755,0.009497499999999999,0.0040197,5e-4,0.005,0.0050393999999999994,0.0026798,0.0010098499999999999,0.0028103500000000005,0.025803,0.0103202,0.001,5e-4,0.0023596,0.0047192,58.900029,-0.08024700000000003,3.370081999999999,-0.9277860000000001,2.3620489999999994
GVRD0268,Head, 4,HIG5 DTR,P2,NA,NA,36.22,49.85,22.94,1.066,0.061,0.285,0.207,0.052,0.038,1.24,0.007,0.014,0.003,5e-4,0.002,5e-4,5e-4,5e-4,0.003,0.024,0.006,0.001,5e-4,0.003,0.003,58.72,-0.1,3.31,-0.79,2.42
GVRD0268,DTR Mags, 4,HIG5 DTR,P3,25.731000000000002,64.327500000000001,33.51,68.08,4.863,0.127,0.023,0.045,0.049,0.012,0.005,0.149,5e-4,5e-4,0.003,5e-4,0.005,0.003,0.004,0.002,0.005,0.035,0.008,0.001,5e-4,0.002,0.003,90.64,-0.28,-0.83,-1.41,-2.52
GVRD0268,DTR Tails, 4,HIG5 DTR,P3,14.268999999999998,35.672499999999999,25.367000000000001,17.07,56.11,2.785,0.132,0.706,0.487,0.12,0.093,3.17,0.024,0.022,0.007,5e-4,0.002,0.011,0.005,0.002,5e-4,0.007,0.007,0.002,5e-4,0.007,0.011,1.15,0.26,10.72,0.3,11.28
GVRD0268,Calc Head, 4,HIG5 DTR,P3,40,100,30.605188325,49.88345775,23.144086075,1.07517505,0.06188302500000001,0.280795225,0.20524555,0.050526299999999996,0.0363918,1.2266662249999998,0.008883037500000001,0.008169587499999999,0.0044269,5e-4,0.0039298250000000005,0.0058538,0.0043567250000000005,0.002,0.0033947375000000003,0.0250117,0.007643275,0.001356725,5e-4,0.003783625,0.0058538,58.716679750000004,-0.0873685,3.29017375,-0.80000025,2.4028049999999994
GVRD0268,Head, 4,HIG5 DTR,P3,NA,NA,29.448,50.14,22.8,1.057,0.063,0.285,0.206,0.051,0.038,1.25,0.008,0.016,0.003,5e-4,0.004,5e-4,0.003,5e-4,0.003,0.025,0.007,0.001,5e-4,0.004,0.005,58.91,-0.16,3.22,-0.69,2.37
GVRD0268,DTR Mags, 4,HIG5 DTR,P4,25.145000000000003,62.862500000000011,28.901,68.85,3.744,0.109,0.023,0.036,0.041,0.01,0.004,0.114,5e-4,5e-4,0.002,5e-4,0.005,0.001,0.001,5e-4,0.004,0.035,0.007,0.001,5e-4,0.001,5e-4,91.75,-0.38,-1.07,-1.3,-2.75
GVRD0268,DTR Tails, 4,HIG5 DTR,P4,14.854999999999997,37.137499999999989,18.911000000000001,16.86,56.46,2.823,0.133,0.706,0.489,0.122,0.093,3.17,0.023,0.018,0.006,5e-4,0.001,0.01,0.005,0.004,5e-4,0.009,0.007,0.001,5e-4,0.007,0.01,0.89,0.26,10.76,0.28,11.3
GVRD0268,Calc Head, 4,HIG5 DTR,P4,40,100,25.337317250000002,49.54221375,23.321404499999993,1.1169117499999996,0.06385125,0.2848212499999999,0.20737599999999992,0.05159399999999999,0.03705237499999999,1.2489219999999996,0.008855937499999997,0.0069990624999999975,0.0034855,5e-4,0.0035145000000000003,0.004342374999999999,0.0024855,0.0017998124999999998,0.0027001875000000008,0.025344250000000006,0.006999999999999999,0.001,5e-4,0.0032282499999999993,0.0040280624999999995,58.00686750000002,-0.14232000000000006,3.3233662499999985,-0.7132275000000001,2.4678187499999984
GVRD0268,Head, 4,HIG5 DTR,P4,NA,NA,24.859000000000002,49.96,22.76,1.065,0.061,0.285,0.206,0.051,0.038,1.26,0.008,0.015,0.003,5e-4,0.007,5e-4,0.004,5e-4,0.003,0.024,0.007,0.002,5e-4,0.005,0.004,58.54,-0.18,3.21,-0.59,2.44
GVRD0268,DTR Mags, 4,HIG5 DTR,P5,24.834,62.085000000000001,25.573,69.83,2.659,0.083,0.019,0.029,0.034,0.008,0.003,0.097,5e-4,5e-4,0.003,5e-4,0.006,0.002,0.005,0.004,0.005,0.035,0.008,0.002,5e-4,0.002,0.002,92.68,-0.45,-1.29,-1.16,-2.9
GVRD0268,DTR Tails, 4,HIG5 DTR,P5,15.166,37.914999999999999,18.300999999999998,16.7,56.72,2.762,0.136,0.702,0.49,0.121,0.093,3.15,0.023,0.028,0.006,5e-4,0.002,0.01,0.004,0.004,5e-4,0.008,0.007,0.002,5e-4,0.007,0.01,0.63,0.27,10.63,0.3,11.2
GVRD0268,Calc Head, 4,HIG5 DTR,P5,40,100,22.9788958,49.685760499999994,23.156228149999997,1.0987428499999998,0.06336055,0.28416794999999995,0.2068924,0.05084394999999999,0.0371235,1.2545449499999999,0.009030874999999999,0.010926625,0.00413745,5e-4,0.0044834,0.0050332,0.004620849999999999,0.004,0.0032938250000000002,0.02476295,0.00762085,0.002,5e-4,0.00389575,0.0050332,57.7792425,-0.177012,3.229468,-0.6064409999999999,2.4460149999999996
GVRD0268,Head, 4,HIG5 DTR,P5,NA,NA,19.684999999999999,49.97,22.85,1.075,0.064,0.286,0.208,0.051,0.039,1.26,0.008,0.016,0.003,5e-4,0.009,5e-4,0.001,5e-4,0.003,0.025,0.007,0.001,5e-4,0.005,0.004,57.79,-0.23,3.15,-0.49,2.43
GVRD0268,DTR Mags, 4,HIG5 DTR,P6,24.631999999999998,61.579999999999991,25.631,70.11,2.288,0.076,0.019,0.026,0.031,0.007,0.003,0.079,5e-4,5e-4,0.002,5e-4,0.003,0.002,5e-4,0.002,0.005,0.034,0.007,5e-4,5e-4,0.001,5e-4,93.42,-0.49,-1.41,-1.04,-2.94
GVRD0268,DTR Tails, 4,HIG5 DTR,P6,15.368000000000002,38.42,15.553000000000001,16.75,56.89,2.758,0.134,0.702,0.489,0.121,0.092,3.15,0.023,0.019,0.007,5e-4,0.003,0.011,0.006,0.004,5e-4,0.01,0.007,0.001,5e-4,0.008,0.01,0.63,0.25,10.64,0.3,11.19
GVRD0268,Calc Head, 4,HIG5 DTR,P6,40,100,22.035925450000001,49.60908799999999,23.266088399999997,1.1064244,0.063183,0.2857192,0.2069636,0.05079879999999999,0.0371938,1.2588781999999998,0.0091445,0.007607699999999999,0.003921,5e-4,0.003,0.0054578,0.0026130999999999997,0.0027684,0.0032710999999999994,0.024779199999999998,0.006999999999999999,6.921e-4,5e-4,0.0036894000000000007,0.004149900000000001,57.770081999999995,-0.20569199999999996,3.2196100000000007,-0.525172,2.4887460000000003
GVRD0268,Head, 4,HIG5 DTR,P6,NA,NA,19.013000000000002,49.88,22.89,1.08,0.064,0.287,0.21,0.051,0.039,1.26,0.007,0.018,0.003,5e-4,0.008,0.001,0.002,0.002,0.003,0.025,0.008,0.001,5e-4,0.005,0.004,58.54,-0.25,3.08,-0.38,2.45
GVRD0268,DTR Mags, 5,HIG5 DTR,P1,30.698999999999998,76.747499999999988,99.853999999999999,60.01,14.46,0.311,0.032,0.15,0.105,0.028,0.015,0.356,0.024,5e-4,0.003,5e-4,0.002,0.002,0.004,0.003,0.003,0.02,0.007,0.001,5e-4,0.002,0.003,77.84,-0.14,0.26,-1.51,-1.39
GVRD0268,DTR Tails, 5,HIG5 DTR,P1,9.3010000000000019,23.252500000000005,57.353000000000002,15.64,61,2.461,0.113,0.922,0.487,0.131,0.113,2.67,0.193,0.03,0.006,5e-4,0.002,0.011,0.002,0.008,5e-4,0.003,0.005,0.001,5e-4,0.004,0.009,2.59,0.27,8.19,0.31,8.77
GVRD0268,Calc Head, 5,HIG5 DTR,P1,40,100,89.971454975,49.69286574999999,25.281713500000006,0.8109287500000001,0.050834525,0.3295093,0.19382455,0.05195007500000001,0.03778745,0.89406285,0.06329672500000001,0.007359487500000001,0.003697575,5e-4,0.002,0.004092725,0.0035349500000000002,0.004162625,0.0024186875,0.016047074999999997,0.0065349499999999994,0.001,5e-4,0.0024650500000000003,0.00439515,60.342493749999996,-0.04466474999999998,2.1039232500000002,-1.0868044999999997,0.9724540000000006
GVRD0268,Head, 5,HIG5 DTR,P1,NA,NA,82.251999999999995,50.35,24.7,0.811,0.053,0.336,0.195,0.052,0.039,0.918,0.061,0.014,0.003,5e-4,0.009,5e-4,0.003,0.003,0.002,0.016,0.007,0.001,5e-4,0.003,0.003,60.76,-0.07,2.1,-1,1.03
GVRD0268,DTR Mags, 5,HIG5 DTR,P2,28.085999999999999,70.214999999999989,66.183999999999997,64.38,9.243,0.194,0.024,0.091,0.07,0.019,0.009,0.209,0.013,5e-4,0.003,5e-4,0.003,0.002,0.004,0.003,0.003,0.021,0.008,0.001,5e-4,0.002,0.002,84.7,-0.22,-0.48,-1.45,-2.15
GVRD0268,DTR Tails, 5,HIG5 DTR,P2,11.914000000000001,29.785000000000007,48.204999999999998,15.01,62.43,2.284,0.117,0.906,0.485,0.133,0.105,2.57,0.181,0.031,0.005,5e-4,0.001,0.009,0.002,0.009,5e-4,0.004,0.006,0.001,5e-4,0.005,0.01,2.59,0.23,7.78,0.45,8.46
GVRD0268,Calc Head, 5,HIG5 DTR,P2,40,100,60.828954849999988,49.6751455,25.084747950000004,0.8165065,0.051700050000000004,0.33374775000000007,0.19360775000000005,0.052954900000000006,0.037593600000000005,0.9122238500000001,0.0630388,0.009584425000000002,0.0035957,5e-4,0.0024043,0.00408495,0.0034042999999999994,0.0047871,0.0022553749999999996,0.015936549999999997,0.007404299999999999,0.001,5e-4,0.0028935500000000004,0.0043828,60.24353649999999,-0.08596749999999996,1.9802410000000008,-0.8840849999999998,1.010188500000001
GVRD0268,Head, 5,HIG5 DTR,P2,NA,NA,53.073999999999998,50.13,24.59,0.809,0.05,0.338,0.194,0.053,0.039,0.921,0.061,0.013,0.003,5e-4,0.007,5e-4,0.003,5e-4,0.002,0.016,0.007,0.002,5e-4,0.004,0.005,60.76,-0.11,2.03,-0.88,1.04
GVRD0268,DTR Mags, 5,HIG5 DTR,P3,26.801000000000002,67.002500000000012,47.097999999999999,65.85,7.634,0.152,0.02,0.07,0.056,0.015,0.006,0.162,0.01,5e-4,0.003,5e-4,0.003,0.002,0.002,5e-4,0.002,0.022,0.007,0.001,5e-4,5e-4,5e-4,87.86,-0.3,-0.79,-1.34,-2.43
GVRD0268,DTR Tails, 5,HIG5 DTR,P3,13.198999999999998,32.997499999999995,30.033999999999999,14.22,63.75,2.319,0.118,0.898,0.491,0.133,0.104,2.55,0.18,0.031,0.006,5e-4,0.002,0.011,0.003,0.008,5e-4,0.003,0.006,0.001,5e-4,0.006,0.009,1.29,0.26,7.79,0.47,8.52
GVRD0268,Calc Head, 5,HIG5 DTR,P3,40,100,41.467306600000001,48.813390749999996,26.1508771,0.8670558249999999,0.05233755,0.34321929999999995,0.19953912499999998,0.05393705,0.03833754999999999,0.9499802999999999,0.06609574999999998,0.010564237499999997,0.003989925,5e-4,0.0026700250000000003,0.004969774999999999,0.0023299749999999998,0.0029748124999999996,0.0015050375000000003,0.015730475,0.0066700250000000004,0.001,5e-4,0.0023148624999999997,0.0033047874999999993,59.29406425000001,-0.11521400000000001,2.041185499999999,-0.7427452500000002,1.1832262499999993
GVRD0268,Head, 5,HIG5 DTR,P3,NA,NA,35.386000000000003,49.2,25.64,0.852,0.052,0.347,0.2,0.055,0.041,0.966,0.065,0.014,0.003,5e-4,0.008,0.001,0.001,0.003,0.002,0.015,0.006,0.001,5e-4,0.004,0.003,59.46,-0.14,2.05,-0.73,1.18
GVRD0268,DTR Mags, 5,HIG5 DTR,P4,26.373000000000001,65.932500000000005,35.652000000000001,67.53,5.507,0.126,0.019,0.052,0.045,0.012,0.004,0.121,0.007,0.002,0.002,5e-4,0.003,0.002,5e-4,0.002,0.003,0.022,0.007,5e-4,5e-4,0.001,0.001,89.34,-0.37,-1.07,-1.25,-2.69
GVRD0268,DTR Tails, 5,HIG5 DTR,P4,13.626999999999999,34.067499999999995,23.173999999999999,13.91,64.17,2.28,0.116,0.883,0.485,0.132,0.102,2.51,0.177,0.025,0.006,5e-4,0.002,0.009,0.002,0.006,5e-4,0.004,0.005,0.001,5e-4,0.006,0.009,1.15,0.26,7.71,0.45,8.42
GVRD0268,Calc Head, 5,HIG5 DTR,P4,40,100,31.534571950000004,49.2630065,25.492017524999998,0.8598139499999999,0.052045475,0.335100925,0.194897,0.052881,0.03738614999999999,0.9348725749999999,0.06491474999999998,0.009835525,0.0033626999999999997,5e-4,0.002659325,0.004384724999999999,0.0010110124999999999,0.0033626999999999997,0.0021483125,0.01586785,0.00631865,6.703375000000001e-4,5e-4,0.002703375,0.0037253999999999994,59.29587175,-0.15537475,1.9211264999999997,-0.6708525000000001,1.0948992499999997
GVRD0268,Head, 5,HIG5 DTR,P4,NA,NA,29.673999999999999,49.56,25.12,0.852,0.049,0.345,0.195,0.054,0.04,0.946,0.063,0.012,0.002,5e-4,0.005,0.001,0.001,0.003,0.002,0.015,0.006,0.001,5e-4,0.004,0.003,59.09,-0.18,1.93,-0.61,1.14
GVRD0268,DTR Mags, 5,HIG5 DTR,P5,25.847999999999999,64.62,29.071000000000002,68.93,3.925,0.099,0.015,0.041,0.037,0.01,0.003,0.082,0.004,0.002,0.003,5e-4,0.004,0.002,0.004,0.003,0.003,0.023,0.008,0.002,5e-4,0.002,5e-4,90.27,-0.44,-1.28,-1.12,-2.84
GVRD0268,DTR Tails, 5,HIG5 DTR,P5,14.152000000000001,35.380000000000003,20.382000000000001,13.88,64.38,2.238,0.122,0.883,0.485,0.133,0.099,2.48,0.174,0.022,0.007,5e-4,0.001,0.012,0.003,0.008,5e-4,0.004,0.006,0.001,5e-4,0.007,0.009,0.89,0.27,7.62,0.44,8.33
GVRD0268,Calc Head, 5,HIG5 DTR,P5,40,100,26.203847225000004,49.45331000000001,25.313979,0.8557782,0.052856600000000004,0.3388996,0.19550240000000002,0.053517400000000014,0.0369648,0.9304124,0.064146,0.009076,0.0044152,5e-4,0.002938600000000001,0.005538,0.0036462000000000005,0.004769,0.0021155,0.016277800000000002,0.007292400000000001,0.0016462000000000002,5e-4,0.003769,0.0035072999999999997,58.647356,-0.18880200000000003,1.8688200000000004,-0.5680720000000001,1.1119460000000003
GVRD0268,Head, 5,HIG5 DTR,P5,NA,NA,23.771999999999998,49.42,25.21,0.856,0.052,0.346,0.2,0.054,0.041,0.966,0.064,0.013,0.003,5e-4,0.005,0.002,0.001,0.004,0.002,0.015,0.007,0.001,5e-4,0.005,0.004,58.16,-0.23,1.92,-0.55,1.14
GVRD0268,DTR Mags, 5,HIG5 DTR,P6,25.744,64.36,25.407,69.42,3.298,0.092,0.017,0.038,0.034,0.009,0.003,0.079,0.003,0.006,0.003,5e-4,0.004,0.002,0.002,5e-4,0.003,0.022,0.008,0.001,5e-4,0.002,0.001,91.57,-0.5,-1.4,-1,-2.9
GVRD0268,DTR Tails, 5,HIG5 DTR,P6,14.256,35.64,16.3,13.83,64.7,2.255,0.118,0.883,0.485,0.133,0.099,2.48,0.175,0.034,0.006,5e-4,0.001,0.012,0.001,0.004,5e-4,0.008,0.01,5e-4,5e-4,0.007,0.008,0.89,0.27,7.58,0.47,8.32
GVRD0268,Calc Head, 5,HIG5 DTR,P6,40,100,22.401917675000004,49.607724000000005,25.181672800000005,0.8628932,0.0529964,0.33915800000000007,0.1947364,0.053193599999999994,0.0372144,0.9347164000000001,0.0643008,0.015979200000000002,0.0040692,5e-4,0.0029308,0.005564,0.0016436,0.0017474,0.002109,0.0170104,0.0087128,8.218e-4,5e-4,0.0037819999999999998,0.0034948,59.251647999999996,-0.225572,1.8004720000000003,-0.476092,1.0988080000000002
GVRD0268,Head, 5,HIG5 DTR,P6,NA,NA,21.896000000000001,49.53,25.13,0.85,0.051,0.345,0.196,0.054,0.039,0.956,0.064,0.012,0.003,5e-4,0.004,5e-4,0.002,0.004,0.002,0.017,0.007,0.001,5e-4,0.005,0.004,59.09,-0.27,1.92,-0.52,1.13
GVRD0268,DTR Mags, 6,HIG5 DTR,P1,31.655000000000001,79.137500000000003,112.123,60.15,13.9,0.271,0.024,0.18,0.121,0.033,0.01,0.329,0.08,5e-4,0.003,5e-4,0.004,0.003,0.002,5e-4,0.002,0.014,0.007,0.001,5e-4,0.001,0.003,76.35,-0.15,0.33,-1.36,-1.18
GVRD0268,DTR Tails, 6,HIG5 DTR,P1,8.3449999999999989,20.862499999999997,78.972999999999999,19.07,57.9,1.897,0.087,0.937,0.524,0.143,0.072,2.02,0.523,0.035,0.005,0.001,0.002,0.009,0.003,0.014,5e-4,0.002,0.003,5e-4,5e-4,0.004,0.006,3.83,0.23,7.16,0.51,7.9
GVRD0268,Calc Head, 6,HIG5 DTR,P1,40,100,105.20708125000002,51.57968500000001,23.0795,0.61022425,0.037143375,0.337929125,0.205075875,0.05594875,0.02293475,0.6817848750000001,0.172420875,0.0076975625,0.00341725,6.043125e-4,0.00358275,0.0042517499999999995,0.002208625,0.0033164374999999995,0.0016870625,0.0114965,0.006165500000000001,8.956875e-4,5e-4,0.001625875,0.003625875,61.220515,-0.07072250000000001,1.7549087499999998,-0.9698712500000001,0.714315
GVRD0268,Head, 6,HIG5 DTR,P1,NA,NA,92.7,51.67,22.64,0.621,0.037,0.36,0.218,0.059,0.024,0.734,0.167,0.015,0.002,5e-4,0.004,5e-4,0.001,0.003,5e-4,0.011,0.006,0.001,5e-4,0.002,0.003,61.32,-0.07,1.93,-0.99,0.87
GVRD0268,DTR Mags, 6,HIG5 DTR,P2,28.66,71.650000000000006,70.489999999999995,64.14,9.479,0.187,0.017,0.116,0.084,0.022,0.006,0.2,0.048,5e-4,0.004,5e-4,0.003,0.003,0.003,0.002,0.002,0.016,0.007,0.001,5e-4,0.002,0.002,83.22,-0.24,-0.37,-1.37,-1.98
GVRD0268,DTR Tails, 6,HIG5 DTR,P2,11.34,28.349999999999998,58.844000000000001,18.74,58.61,1.763,0.087,0.922,0.532,0.147,0.065,1.98,0.498,0.032,0.004,0.001,0.005,0.009,0.004,0.009,5e-4,0.002,0.002,5e-4,5e-4,0.005,0.008,3.24,0.21,7.1,0.48,7.79
GVRD0268,Calc Head, 6,HIG5 DTR,P2,40,100,67.188359000000005,51.2691,23.407638499999997,0.6337959999999999,0.036844999999999996,0.344501,0.211008,0.057437499999999996,0.0227265,0.70463,0.175575,0.00943025,0.004,6.4175e-4,0.0035670000000000003,0.004701,0.0032835000000000004,0.003984499999999999,0.00157475,0.012031,0.005582500000000001,8.5825e-4,5e-4,0.0028505,0.003701,60.54567000000001,-0.11242500000000004,1.7477449999999997,-0.8455250000000001,0.7897949999999997
GVRD0268,Head, 6,HIG5 DTR,P2,NA,NA,61.069000000000003,51.41,23.01,0.639,0.037,0.364,0.221,0.06,0.025,0.745,0.169,0.013,0.003,5e-4,0.003,5e-4,0.004,0.004,0.001,0.012,0.006,0.001,5e-4,0.003,0.005,60.39,-0.12,1.87,-0.84,0.91
GVRD0268,DTR Mags, 6,HIG5 DTR,P3,27.677999999999997,69.194999999999993,58.05,65.47,7.987,0.154,0.016,0.093,0.066,0.018,0.004,0.158,0.04,5e-4,0.003,5e-4,0.002,0.002,0.001,5e-4,0.002,0.016,0.007,0.001,5e-4,0.001,0.001,84.89,-0.31,-0.7,-1.26,-2.27
GVRD0268,DTR Tails, 6,HIG5 DTR,P3,12.322000000000003,30.805000000000003,42.814,17.95,59.45,1.794,0.09,0.937,0.544,0.149,0.066,2,0.493,0.035,0.005,0.001,0.003,0.01,0.003,0.01,5e-4,0.004,0.004,5e-4,5e-4,0.005,0.009,1.94,0.23,7.2,0.5,7.93
GVRD0268,Calc Head, 6,HIG5 DTR,P3,40,100,53.356550200000001,50.831464,23.84017715,0.6592020000000001,0.0387957,0.35299420000000004,0.2132479,0.05835455,0.023099100000000004,0.7254281,0.17954665000000003,0.011127725000000003,0.0036160999999999997,6.54025e-4,0.00230805,0.0044644,0.0016161,0.0034264750000000004,0.0015379249999999999,0.012303399999999999,0.006075850000000001,8.459749999999999e-4,5e-4,0.0022322,0.0034644000000000003,59.3372525,-0.14365299999999995,1.7335950000000002,-0.7178319999999999,0.8721100000000004
GVRD0268,Head, 6,HIG5 DTR,P3,NA,NA,44.026000000000003,51.24,23.11,0.657,0.037,0.364,0.221,0.061,0.025,0.751,0.172,0.012,0.002,0.001,0.006,5e-4,5e-4,0.004,0.001,0.012,0.006,0.001,5e-4,0.003,0.002,60.39,-0.14,1.83,-0.75,0.94
GVRD0268,DTR Mags, 6,HIG5 DTR,P4,26.66,66.649999999999991,41.555,67.57,5.788,0.122,0.013,0.07,0.054,0.014,0.003,0.113,0.027,5e-4,0.004,5e-4,0.003,0.003,0.004,0.003,0.003,0.017,0.008,0.001,5e-4,0.002,0.002,88.04,-0.38,-1.02,-1.21,-2.61
GVRD0268,DTR Tails, 6,HIG5 DTR,P4,13.34,33.35,31.257999999999999,17.78,59.73,1.769,0.089,0.937,0.549,0.154,0.065,1.99,0.49,0.033,0.005,0.001,0.001,0.011,0.003,0.009,5e-4,0.003,0.003,5e-4,5e-4,0.006,0.005,1.55,0.24,7.21,0.51,7.96
GVRD0268,Calc Head, 6,HIG5 DTR,P4,40,100,38.383009149999999,50.965034999999986,23.777656999999998,0.6712745,0.038346,0.35914450000000003,0.2190825,0.06069,0.023677,0.7389795000000001,0.1814105,0.011338750000000002,0.0043335,6.6675e-4,0.002333,0.005667999999999999,0.003666499999999999,0.005001,0.0021662499999999998,0.012330999999999998,0.006332499999999999,8.332499999999998e-4,5e-4,0.0033339999999999997,0.0030004999999999997,59.195585,-0.17323,1.7247050000000002,-0.63638,0.9150950000000003
GVRD0268,Head, 6,HIG5 DTR,P4,NA,NA,36.752000000000002,51.21,23.21,0.658,0.036,0.367,0.223,0.06,0.026,0.763,0.172,0.014,0.003,5e-4,0.005,5e-4,0.003,0.006,0.001,0.012,0.006,0.001,5e-4,0.004,0.004,59.09,-0.2,1.78,-0.64,0.94
GVRD0268,DTR Mags, 6,HIG5 DTR,P5,26.091000000000001,65.227500000000006,34.953000000000003,68.47,4.46,0.104,0.012,0.057,0.043,0.011,0.003,0.077,0.019,5e-4,0.002,5e-4,0.001,0.001,5e-4,5e-4,0.001,0.017,0.007,0.001,5e-4,5e-4,5e-4,89.34,-0.47,-1.21,-1.1,-2.78
GVRD0268,DTR Tails, 6,HIG5 DTR,P5,13.908999999999999,34.772499999999994,22.462,17.59,60.29,1.761,0.09,0.929,0.546,0.153,0.063,1.97,0.477,0.022,0.005,0.001,0.003,0.011,0.004,0.009,5e-4,0.005,0.004,5e-4,5e-4,0.007,0.007,1.02,0.23,7.18,0.49,7.9
GVRD0268,Calc Head, 6,HIG5 DTR,P5,40,100,31.10514745,50.777752,23.873486749999998,0.6801803249999999,0.03912254999999999,0.3602162,0.21790567499999994,0.06037694999999999,0.023863499999999996,0.7352434249999998,0.17825804999999995,0.0079760875,0.0030431750000000004,6.738625000000001e-4,0.00169545,0.0044772499999999995,0.0017170375,0.0034556624999999993,8.261375000000002e-4,0.012827300000000002,0.0059568250000000015,8.261375000000002e-4,5e-4,0.0027602125,0.0027602125,58.628928,-0.2265925,1.7074127499999994,-0.5471172500000001,0.9337029999999998
GVRD0268,Head, 6,HIG5 DTR,P5,NA,NA,28.783000000000001,51.05,23.36,0.661,0.038,0.37,0.224,0.061,0.026,0.773,0.174,0.016,0.002,0.001,0.01,0.001,0.002,0.004,0.001,0.011,0.006,0.001,5e-4,0.004,0.004,60.02,-0.24,1.74,-0.53,0.97
GVRD0268,DTR Mags, 6,HIG5 DTR,P6,25.600999999999999,64.002499999999998,25.963999999999999,69.51,3.096,0.081,0.008,0.044,0.037,0.009,0.002,0.062,0.013,0.009,0.004,5e-4,0.003,0.002,0.004,5e-4,0.003,0.017,0.008,0.002,5e-4,0.002,0.001,91.2,-0.53,-1.4,-0.98,-2.91
GVRD0268,DTR Tails, 6,HIG5 DTR,P6,14.399000000000001,35.997500000000002,24.931999999999999,17.77,59.86,1.786,0.091,0.937,0.545,0.152,0.064,1.98,0.481,0.031,0.006,0.001,0.002,0.01,0.005,0.011,5e-4,0.004,0.003,5e-4,5e-4,0.006,0.01,1.15,0.25,7.19,0.52,7.96
