Repository: mclauson-fortescue/IB_regression_review_082024

updates to comments to first pass regression review for IB.

File: data/LIMS_run.csv (part 2 of 3)
hole_id,comp_no,process_method,process_phase,mass_kg,mass_pct,Fe_pct_XRF,SiO2_pct_XRF,Al2O3_pct_XRF,TiO2_pct_XRF,Mn_pct_XRF,CaO_pct_XRF,P_pct_XRF,S_pct_XRF,MgO_pct_XRF,K2O_pct_XRF,Na2O_pct_XRF,Zn_pct_XRF,As_pct_XRF,Cl_pct_XRF,Cu_pct_XRF,Pb_pct_XRF,Ba_pct_XRF,V_pct_XRF,Cr_pct_XRF,Ni_pct_XRF,Co_pct_XRF,Sn_pct_XRF,Zr_pct_XRF,Sr_pct_XRF,Fe3O4_pct_SATMAGAN,LOI_371_pct,LOI_650_pct,LOI_1000_pct,LOI_total_pct
NSRD0796,6,LIMS, Tails,58.309999999999995,51.556145004420863,20.51,46.99,1.593,6.2E-2,0.83599999999999997,0.95099999999999996,0.13500000000000001,7.9000000000000001E-2,3.03,0.443,0.21299999999999999,2E-3,1E-3,1E-3,5.0000000000000001E-4,5.0000000000000001E-4,5.0000000000000001E-4,5.0000000000000001E-4,1E-3,3.0000000000000001E-3,5.0000000000000001E-4,5.0000000000000001E-4,2E-3,7.0000000000000001E-3,1.51,0.18,14.97,0.48,15.63
NSRD0796,6,LIMS,Calc Head,113.1,100,35.077067197170642,34.210511052166225,1.2490486295313881,5.1826790450928382E-2,0.58748302387267903,0.65452360742705562,0.1010893015030946,5.2840318302387265E-2,2.12409991158267,0.37324084880636604,0.17715154730327143,2E-3,1E-3,3.4221927497789561E-3,5.0000000000000001E-4,5.0000000000000001E-4,2.1955349248452697E-3,1.226657824933687E-3,8.7510167992926619E-3,4.937754199823164E-3,7.4221927497789561E-4,5.0000000000000001E-4,2E-3,6.0311229000884169E-3,28.895311229000882,5.4045977011494252E-2,9.8397957559681686,-0.14008134394341293,9.7537603890362501
NSRD0796,6,LIMS,Feed Assay,NA,NA,35.398512391158739,33.972942062960485,1.2494677327528467,5.239631614199599E-2,0.58403370730073678,0.65332632283991965,0.10075445411922304,5.189656731413262E-2,2.1352260549229736,0.37144680174146016,0.17100475552578701,1.8965505693235097E-3,9.4827528466175483E-4,2.8309611520428669E-3,5.0000000000000001E-4,5.0000000000000001E-4,1.8334058941728065E-3,5.249832551908908E-4,8.0645847287340918E-3,5.2508372404554589E-3,8.2520093770931005E-4,5.0000000000000001E-4,2.6268251841929002E-3,6.3305927662424648E-3,23.808940890823841,0.19107786336235769,9.7480356664434016,-0.24762006028131278,9.691493469524449
NSRD0796,7,LIMS, Mags(calc),73.239999999999995,60.008193363375661,48.83,24.08,0.93100000000000005,4.2999999999999997E-2,0.34499999999999997,0.34399999999999997,6.5000000000000002E-2,1.6E-2,1.1499999999999999,0.26,0.16300000000000001,2E-3,1E-3,2E-3,5.0000000000000001E-4,5.0000000000000001E-4,3.0000000000000001E-3,2E-3,1.2999999999999999E-2,6.0000000000000001E-3,1E-3,5.0000000000000001E-4,2E-3,4.0000000000000001E-3,57.46,-0.1,3.48,-0.72,2.66
NSRD0796,7,LIMS, Tails,48.81,39.991806636624339,18.18,51.31,1.5580000000000001,6.2E-2,0.92900000000000005,1.21,0.125,3.9E-2,3.24,0.39500000000000002,0.26500000000000001,2E-3,1E-3,2E-3,5.0000000000000001E-4,5.0000000000000001E-4,4.0000000000000001E-3,5.0000000000000001E-4,5.0000000000000001E-4,2E-3,1E-3,5.0000000000000001E-4,3.0000000000000001E-3,8.9999999999999993E-3,1.76,0.19,13.11,0.93,14.23
NSRD0796,7,LIMS,Calc Head,122.05,100,36.572511265874638,34.969768947152808,1.1817486276116347,5.0598443260958616E-2,0.57855215075788624,0.69032904547316676,8.8995083981974601E-2,2.5198115526423603E-2,1.9858287587054486,0.31398893895944285,0.20379164276935682,2E-3,1E-3,2E-3,5.0000000000000001E-4,5.0000000000000001E-4,3.3999180663662433E-3,1.400122900450635E-3,8.0010241704219567E-3,4.4003277345350264E-3,1E-3,5.0000000000000001E-4,2.3999180663662432E-3,5.999590331831217E-3,35.184563703400244,1.5976239246210583E-2,7.331210979106924,-6.0135190495698369E-2,7.2870520278574364
NSRD0796,7,LIMS,Feed Assay,NA,NA,37.005433297947633,34.51432112526539,1.1603833687190375,4.9679741684359513E-2,0.5657253538570417,0.67464442675159231,8.8449699221514508E-2,2.6938375796178339E-2,1.9637604387827314,0.30836420736022646,0.20884147204529366,2E-3,9.7034677990091996E-4,2.7009731068648266E-3,5.2965322009907996E-4,5.2965322009907996E-4,1.57164720452937E-3,5.2349610757254075E-4,6.8644904458598725E-3,4.6207891012031137E-3,8.5664366595895251E-4,5.0000000000000001E-4,2.8605095541401277E-3,6.6312455767869767E-3,35.624235314932768,5.1266985138004255E-2,7.278132873319179,-0.21593170559094127,7.1134681528662416
NSRD0797,3,LIMS, Mags(calc),78.639999999999986,59.261492087415213,47.99,24.54,1.149,6.6000000000000003E-2,0.29599999999999999,0.33600000000000002,5.2999999999999999E-2,4.1000000000000002E-2,1.83,0.127,3.9E-2,4.0000000000000001E-3,5.0000000000000001E-4,3.0000000000000001E-3,2E-3,2E-3,8.0000000000000002E-3,3.0000000000000001E-3,2.3E-2,0.01,1E-3,5.0000000000000001E-4,3.0000000000000001E-3,8.9999999999999993E-3,53.61,0.02,3.36,-0.76,2.62
NSRD0797,3,LIMS, Tails,54.06,40.73850791258478,18.2,51.32,2.8029999999999999,0.108,0.753,1.1439999999999999,0.13100000000000001,0.13900000000000001,4.6500000000000004,0.311,9.0999999999999998E-2,5.0000000000000001E-3,1E-3,7.0000000000000001E-3,4.0000000000000001E-3,3.0000000000000001E-3,1.7000000000000001E-2,5.0000000000000001E-4,4.0000000000000001E-3,7.0000000000000001E-3,1E-3,2E-3,7.0000000000000001E-3,1.2999999999999999E-2,2.06,0.34,10.56,0.99,11.89
NSRD0797,3,LIMS,Calc Head,132.69999999999999,100,35.853998492840994,35.4497724189902,1.8228149208741522,8.3110173323285602E-2,0.48217498116051244,0.66516714393368492,8.477603617181613E-2,8.0923737754333092E-2,2.9788259231348913,0.20195885455915596,6.0184024114544085E-2,4.4073850791258471E-3,7.0369253956292387E-4,4.6295403165033909E-3,2.8147701582516955E-3,2.407385079125848E-3,1.166646571213263E-2,1.9815373021853802E-3,1.5259683496608889E-2,8.7778447626224547E-3,1E-3,1.1110776186887717E-3,4.6295403165033909E-3,1.0629540316503389E-2,32.609299171062545,0.1503632253202713,6.2931725697061038,-4.7076111529766249E-2,6.3964596834966096
NSRD0797,3,LIMS,Feed Assay,NA,NA,34.869999999999997,36.76,1.8360000000000001,8.3000000000000004E-2,0.49199999999999999,0.621,8.3000000000000004E-2,7.9000000000000001E-2,3.1,0.19700000000000001,5.8000000000000003E-2,4.0000000000000001E-3,1E-3,1E-3,1E-3,5.0000000000000001E-4,0.01,1E-3,1.0999999999999999E-2,6.0000000000000001E-3,1E-3,5.0000000000000001E-4,3.0000000000000001E-3,7.0000000000000001E-3,31.85,0.2,6.92,-0.3,6.82
NSRD0797,4,LIMS, Mags(calc),84.343000000000004,65.687694704049846,51.19,22.9,0.76700000000000002,4.1000000000000002E-2,0.27700000000000002,0.34200000000000003,6.7000000000000004E-2,1.4999999999999999E-2,1.35,0.20899999999999999,3.9E-2,3.0000000000000001E-3,5.0000000000000001E-4,4.0000000000000001E-3,1E-3,2E-3,1.0999999999999999E-2,1E-3,1.2E-2,3.0000000000000001E-3,5.0000000000000001E-4,5.0000000000000001E-4,2E-3,7.0000000000000001E-3,61.49,-0.06,1.51,-0.97,0.48
NSRD0797,4,LIMS, Tails,44.057000000000002,34.312305295950161,14.08,58.21,1.756,6.4000000000000001E-2,1.07,1.982,0.14000000000000001,3.9E-2,4.41,0.48,9.9000000000000005E-2,3.0000000000000001E-3,5.0000000000000001E-4,7.0000000000000001E-3,2E-3,5.0000000000000001E-4,1.4E-2,5.0000000000000001E-4,5.0000000000000001E-4,3.0000000000000001E-3,1E-3,5.0000000000000001E-4,7.0000000000000001E-3,8.9999999999999993E-3,2.06,0.36,8.66,2.17,11.19
NSRD0797,4,LIMS,Calc Head,128.4,100,38.456703504672895,35.015675000000002,1.1063486993769471,4.889183021806854E-2,0.54909658099688474,0.90472180685358272,9.2047982866043612E-2,2.3234953271028039E-2,2.3999565420560756,0.30198634735202495,5.9587383177570105E-2,3.0000000000000005E-3,5.0000000000000001E-4,5.0293691588785047E-3,1.3431230529595017E-3,1.4853154205607478E-3,1.2029369158878504E-2,8.284384735202494E-4,8.054084890965733E-3,3.0000000000000005E-3,6.7156152647975084E-4,5.0000000000000001E-4,3.7156152647975084E-3,7.6862461059190035E-3,41.098196962616818,8.4111682242990676E-2,3.9633298286604366,0.10740638629283503,4.1548478971962615
NSRD0797,4,LIMS,Feed Assay,NA,NA,37.19,36.01,1.0860000000000001,4.9000000000000002E-2,0.58199999999999996,0.9,9.2999999999999999E-2,2.5999999999999999E-2,2.54,0.29499999999999998,0.06,2E-3,5.0000000000000001E-4,5.0000000000000001E-4,5.0000000000000001E-4,5.0000000000000001E-4,8.0000000000000002E-3,5.0000000000000001E-4,7.0000000000000001E-3,2E-3,1E-3,5.0000000000000001E-4,2E-3,6.0000000000000001E-3,39.99,0.15,4.54,-0.04,4.6500000000000004
NSRD0797,8,LIMS, Mags(calc),92.341999999999999,69.170037453183525,48.35,26.03,1.004,5.6000000000000001E-2,0.29899999999999999,0.30299999999999999,6.2E-2,3.1E-2,1.62,0.217,6.6000000000000003E-2,3.0000000000000001E-3,5.0000000000000001E-4,4.0000000000000001E-3,1E-3,3.0000000000000001E-3,1.2999999999999999E-2,2E-3,1.4E-2,4.0000000000000001E-3,1E-3,5.0000000000000001E-4,3.0000000000000001E-3,8.9999999999999993E-3,56.88,-0.05,1.95,-0.79,1.1099999999999999
NSRD0797,8,LIMS, Tails,41.158000000000001,30.829962546816482,14.78,57.19,2.1429999999999998,7.4999999999999997E-2,0.98299999999999998,1.573,0.161,8.2000000000000003E-2,4.4800000000000004,0.46300000000000002,0.11899999999999999,3.0000000000000001E-3,1E-3,6.0000000000000001E-3,1E-3,5.0000000000000001E-4,1.7000000000000001E-2,5.0000000000000001E-4,5.0000000000000001E-4,2E-3,1E-3,5.0000000000000001E-4,6.0000000000000001E-3,8.0000000000000002E-3,1.87,0.36,8.92,1.48,10.76
NSRD0797,8,LIMS,Calc Head,133.5,100,38.000381573033707,35.636616329588016,1.3551532734082397,6.1857692883895136E-2,0.50987694382022475,0.69454052434456925,9.2521662921348322E-2,4.672328089887641E-2,2.5017369288389517,0.29284170786516861,8.233988014981275E-2,3.0000000000000005E-3,6.5414981273408254E-4,4.6165992509363298E-3,1E-3,2.229250936329588E-3,1.4233198501872662E-2,1.5375505617977528E-3,9.837955056179775E-3,3.3834007490636708E-3,1E-3,5.0000000000000001E-4,3.9248988764044946E-3,8.6917003745318362E-3,39.920437602996259,7.6402846441947558E-2,4.0988483895131091,-9.0159850187265966E-2,4.0850913857677904
NSRD0797,8,LIMS,Feed Assay,NA,NA,36.450000000000003,37.18,1.4319999999999999,6.4000000000000001E-2,0.52300000000000002,0.72199999999999998,0.10100000000000001,5.1999999999999998E-2,2.64,0.311,7.8E-2,3.0000000000000001E-3,1E-3,5.0000000000000001E-4,2E-3,5.0000000000000001E-4,1.0999999999999999E-2,1E-3,8.9999999999999993E-3,3.0000000000000001E-3,1E-3,5.0000000000000001E-4,3.0000000000000001E-3,7.0000000000000001E-3,38.14,0.18,4.55,-0.3,4.43
NSRD0797,9,LIMS, Mags(calc),94.751000000000005,70.841869158878509,49.58,24.58,0.92,4.9000000000000002E-2,0.32100000000000001,0.46200000000000002,7.8E-2,0.02,1.5,0.33,5.6000000000000001E-2,4.0000000000000001E-3,5.0000000000000001E-4,4.0000000000000001E-3,2E-3,4.0000000000000001E-3,1.2999999999999999E-2,3.0000000000000001E-3,2.1000000000000001E-2,2.1999999999999999E-2,1E-3,5.0000000000000001E-4,2E-3,1.0999999999999999E-2,60.34,-0.1,1.58,-0.79,0.69
NSRD0797,9,LIMS, Tails,38.999000000000002,29.158130841121498,12.88,58.64,2.0819999999999999,7.2999999999999995E-2,1.08,2.593,0.19700000000000001,5.8000000000000003E-2,4.5,0.7,0.121,3.0000000000000001E-3,1E-3,7.0000000000000001E-3,3.0000000000000001E-3,5.0000000000000001E-4,2.1999999999999999E-2,5.0000000000000001E-4,5.0000000000000001E-4,2E-3,5.0000000000000001E-4,5.0000000000000001E-4,6.0000000000000001E-3,1.2E-2,2.06,0.36,7.68,2.73,10.77
NSRD0797,9,LIMS,Calc Head,133.75,100,38.878965981308419,34.51125936448598,1.2588174803738319,5.5997951401869167E-2,0.5423102130841122,1.0833597682242992,0.11269817570093459,3.1080089719626169E-2,2.3747439252336449,0.43788508411214955,7.4952785046728976E-2,3.7084186915887852E-3,6.4579065420560758E-4,4.8747439252336457E-3,2.2915813084112154E-3,2.9794654205607478E-3,1.5624231775700936E-2,2.2710467289719632E-3,1.5022583177570095E-2,1.6168373831775704E-2,8.5420934579439267E-4,5.0000000000000001E-4,3.1663252336448598E-3,1.1291581308411215E-2,43.346641345794396,3.4127401869158865E-2,3.3586459813084115,0.23636620560747659,3.6291395887850468
NSRD0797,9,LIMS,Feed Assay,NA,NA,37.450000000000003,35.65,1.32,0.06,0.56899999999999995,1.107,0.114,3.4000000000000002E-2,2.5099999999999998,0.46500000000000002,7.4999999999999997E-2,3.0000000000000001E-3,5.0000000000000001E-4,5.0000000000000001E-4,1E-3,5.0000000000000001E-4,1.4E-2,1E-3,8.0000000000000002E-3,3.0000000000000001E-3,1E-3,5.0000000000000001E-4,3.0000000000000001E-3,7.0000000000000001E-3,41.47,0.11,3.78,0.12,4.01
NSRD0797,13,LIMS, Mags(calc),86.211999999999989,69.773389446422783,51.51,23.03,0.82299999999999995,4.3999999999999997E-2,0.26900000000000002,0.437,7.0999999999999994E-2,1.7999999999999999E-2,1.1299999999999999,0.56499999999999995,4.9000000000000002E-2,5.0000000000000001E-3,5.0000000000000001E-4,4.0000000000000001E-3,2E-3,6.0000000000000001E-3,1.4999999999999999E-2,3.0000000000000001E-3,1.4E-2,7.0000000000000001E-3,1E-3,1E-3,1E-3,1.0999999999999999E-2,63.99,-0.16,0.68,-0.84,-0.31999999999999995
NSRD0797,13,LIMS, Tails,37.347999999999999,30.22661055357721,10.79,61.5,1.784,6.7000000000000004E-2,1.22,3.1320000000000001,0.14099999999999999,5.2999999999999999E-2,4.25,1.133,9.9000000000000005E-2,5.0000000000000001E-3,5.0000000000000001E-4,7.0000000000000001E-3,3.0000000000000001E-3,3.0000000000000001E-3,2.3E-2,5.0000000000000001E-4,2E-3,4.0000000000000001E-3,1E-3,5.0000000000000001E-4,7.0000000000000001E-3,1.6E-2,1.97,0.28000000000000003,6.45,3.79,10.52
NSRD0797,13,LIMS,Calc Head,123.55999999999999,100,39.201724182583355,34.658177079961149,1.1134777274198768,5.0952120427322757E-2,0.55645506636451925,1.2516071544189058,9.2158627387504022E-2,2.8579313693752023E-2,2.0730702492716087,0.73668714794431844,6.4113305276788601E-2,5.0000000000000001E-3,5.0000000000000001E-4,4.9067983166073163E-3,2.3022661055357718E-3,5.093201683392683E-3,1.7418128844286174E-2,2.2443347361605697E-3,1.0372806733570734E-2,6.0932016833926831E-3,1E-3,8.488669472321138E-4,2.8135966332146324E-3,1.2511330527678858E-2,45.243456134671405,-2.7002913564260263E-2,2.4240754289414053,0.55949206863062495,2.956564584007769
NSRD0797,13,LIMS,Feed Assay,NA,NA,37.54,35.97,1.1499999999999999,4.9000000000000002E-2,0.59599999999999997,1.3640000000000001,9.9000000000000005E-2,3.1E-2,2.21,0.77200000000000002,7.2999999999999995E-2,3.0000000000000001E-3,1E-3,5.0000000000000001E-4,1E-3,5.0000000000000001E-4,1.2E-2,5.0000000000000001E-4,7.0000000000000001E-3,2E-3,1E-3,5.0000000000000001E-4,3.0000000000000001E-3,7.0000000000000001E-3,43.32,0.08,2.89,0.55000000000000004,3.52
NSRD0797,14,LIMS, Mags(calc),67.325999999999993,59.633303808680239,46.92,25.93,1.6850000000000001,9.9000000000000005E-2,0.29799999999999999,0.32200000000000001,6.3E-2,0.08,2.0099999999999998,0.44,0.10199999999999999,5.0000000000000001E-3,5.0000000000000001E-4,4.0000000000000001E-3,2E-3,4.0000000000000001E-3,1.6E-2,5.0000000000000001E-3,2.7E-2,8.0000000000000002E-3,1E-3,5.0000000000000001E-4,3.0000000000000001E-3,0.01,53.03,0.15,2.17,-0.62,1.6999999999999997
NSRD0797,14,LIMS, Tails,45.574000000000005,40.366696191319754,17.73,52.82,3.3839999999999999,0.13,0.76500000000000001,1.343,0.182,0.23699999999999999,4.5199999999999996,0.871,0.17799999999999999,6.0000000000000001E-3,1E-3,7.0000000000000001E-3,6.0000000000000001E-3,2E-3,2.5999999999999999E-2,2E-3,4.0000000000000001E-3,8.0000000000000002E-3,2E-3,5.0000000000000001E-4,6.0000000000000001E-3,1.2999999999999999E-2,3.14,0.66,7.68,1.1000000000000001,9.44
NSRD0797,14,LIMS,Calc Head,112.9,100,35.136961381753764,36.784604605845878,2.3708301682905226,0.11151367581930913,0.48651247121346314,0.73414396811337468,0.1110363684676705,0.143375713020372,3.0232040744021251,0.61398046058458799,0.13267868910540301,5.4036669619131972E-3,7.0183348095659878E-4,5.2110008857395931E-3,3.6146678476527898E-3,3.1926660761736046E-3,2.0036669619131975E-2,3.7889991142604066E-3,1.7715659875996454E-2,8.0000000000000002E-3,1.4036669619131976E-3,5.0000000000000001E-4,4.2110008857395922E-3,1.121100088573959E-2,32.891055270150574,0.35587015057573074,4.3942049601417184,7.4307174490699804E-2,4.8243822852081486
NSRD0797,14,LIMS,Feed Assay,NA,NA,33.74,38.020000000000003,2.4359999999999999,0.114,0.48899999999999999,0.81,0.14399999999999999,0.16500000000000001,3.16,0.63600000000000001,0.14599999999999999,4.0000000000000001E-3,1E-3,1E-3,2E-3,5.0000000000000001E-4,1.4999999999999999E-2,2E-3,1.6E-2,8.0000000000000002E-3,2E-3,5.0000000000000001E-4,4.0000000000000001E-3,7.0000000000000001E-3,30.56,0.46,4.74,-0.01,5.19
NSRD0798,3,LIMS, Mags(calc),92.59,61.240822805741125,48,23.54,1.2210000000000001,5.7000000000000002E-2,0.434,0.51700000000000002,0.105,4.2999999999999997E-2,1.91,0.374,6.9000000000000006E-2,3.0000000000000001E-3,1E-3,5.0000000000000001E-3,1E-3,5.0000000000000001E-4,4.0000000000000001E-3,1E-3,1.2E-2,5.0000000000000001E-3,5.0000000000000001E-4,5.0000000000000001E-4,3.0000000000000001E-3,6.0000000000000001E-3,56.93,0.32,3.56,-0.56999999999999995,3.31
NSRD0798,3,LIMS, Tails,58.6,38.759177194258882,18.68,53.15,2.2040000000000002,0.08,0.93700000000000006,1.0609999999999999,0.17199999999999999,7.8E-2,3.74,0.66200000000000003,0.10100000000000001,3.0000000000000001E-3,5.0000000000000001E-4,5.0000000000000001E-3,1E-3,5.0000000000000001E-4,0.01,5.0000000000000001E-4,1E-3,4.0000000000000001E-3,5.0000000000000001E-4,5.0000000000000001E-4,8.9999999999999993E-3,6.0000000000000001E-3,2.86,0.93,9.01,0.48,10.42
NSRD0798,3,LIMS,Calc Head,151.19,100,36.635809246643305,35.016592367220056,1.602002711819565,6.591461075467954E-2,0.6289586612871223,0.72784992393676828,0.13096864872015346,5.6565712017990606E-2,2.6192929426549383,0.48562643031946562,8.1402936702162865E-2,3.0000000000000005E-3,8.0620411402870578E-4,5.0000000000000001E-3,1E-3,5.0000000000000001E-4,6.3255506316555335E-3,8.0620411402870578E-4,7.7364905086315236E-3,4.6124082280574116E-3,5.0000000000000001E-4,5.0000000000000001E-4,5.3255506316555326E-3,6.000000000000001E-3,35.972912891064226,0.55643098088497922,5.6723751570871093,-0.16302863946028176,6.0657774985118067
NSRD0798,3,LIMS,Feed Assay,NA,NA,38.07,34.520000000000003,1.3169999999999999,5.8000000000000003E-2,0.54100000000000004,0.56999999999999995,0.112,4.2000000000000003E-2,2.31,0.40300000000000002,7.8E-2,2E-3,5.0000000000000001E-4,1E-3,1E-3,5.0000000000000001E-4,5.0000000000000001E-3,1E-3,0.01,1.0999999999999999E-2,5.0000000000000001E-4,-1E-3,2E-3,0.01,35.25,0.42,4.99,-0.5,4.91
NSRD0798,4,LIMS, Mags(calc),96.09,66.789462709390421,50.16,20.46,0.85499999999999998,4.9000000000000002E-2,0.24299999999999999,0.441,5.6000000000000001E-2,2.8000000000000001E-2,1.03,0.36299999999999999,5.2999999999999999E-2,3.0000000000000001E-3,5.0000000000000001E-4,5.0000000000000001E-3,1E-3,2E-3,0.01,3.0000000000000001E-3,1.4999999999999999E-2,7.0000000000000001E-3,1E-3,2E-3,1E-3,8.0000000000000002E-3,61.58,-0.09,1.1599999999999999,-0.87,0.2
NSRD0798,4,LIMS, Tails,47.78,33.210537290609579,15.25,55.59,2.3180000000000001,8.1000000000000003E-2,1.06,2.8849999999999998,0.14399999999999999,0.104,3.84,0.90800000000000003,0.114,4.0000000000000001E-3,1E-3,5.0000000000000001E-3,2E-3,5.0000000000000001E-4,1.6E-2,5.0000000000000001E-4,2E-3,4.0000000000000001E-3,1E-3,2E-3,7.0000000000000001E-3,8.0000000000000002E-3,2.46,0.76,7.22,2.41,10.39
NSRD0798,4,LIMS,Calc Head,143.87,100,38.566201431848192,32.126861750191146,1.3408701605616182,5.9627371932995069E-2,0.51433008966428029,1.2526655313824981,8.5225272815736428E-2,5.324000834086328E-2,1.9632160978661293,0.54399742823382224,7.3258427747271843E-2,3.3321053729060955E-3,6.6605268645304793E-4,5.0000000000000001E-3,1.3321053729060959E-3,1.5018419406408563E-3,1.1992632237436575E-2,2.1697365677347605E-3,1.0682630152220755E-2,6.0036838812817126E-3,1E-3,2E-3,2.992632237436575E-3,8.0000000000000002E-3,41.945930353791617,0.1922895669701814,3.1725585598109403,0.21930562313199417,3.5841537499131162
NSRD0798,4,LIMS,Feed Assay,NA,NA,37.42,36.299999999999997,1.403,6.7000000000000004E-2,0.52400000000000002,1.1359999999999999,0.10100000000000001,5.8999999999999997E-2,2.08,0.57299999999999995,8.2000000000000003E-2,3.0000000000000001E-3,5.0000000000000001E-4,5.0000000000000001E-4,1E-3,5.0000000000000001E-4,4.0000000000000001E-3,1E-3,8.9999999999999993E-3,6.0000000000000001E-3,1E-3,5.0000000000000001E-4,3.0000000000000001E-3,0.01,39.15,0.26,3.45,7.0000000000000007E-2,3.78
NSRD0798,5,LIMS, Mags(calc),96.06,66.611192011649678,48.99,24.23,1.1140000000000001,5.7000000000000002E-2,0.26700000000000002,0.97699999999999998,6.8000000000000005E-2,3.2000000000000001E-2,1.1399999999999999,0.78100000000000003,3.7999999999999999E-2,3.0000000000000001E-3,5.0000000000000001E-4,4.0000000000000001E-3,1E-3,5.0000000000000001E-4,1.0999999999999999E-2,3.0000000000000001E-3,2.1999999999999999E-2,7.0000000000000001E-3,1E-3,5.0000000000000001E-4,2E-3,7.0000000000000001E-3,58.87,-0.17,1.2,-0.24,0.79
NSRD0798,5,LIMS, Tails,48.150000000000006,33.388807988350322,12.54,57.1,2.774,0.106,0.89800000000000002,4.08,0.214,0.126,3.78,1.7470000000000001,0.11600000000000001,5.0000000000000001E-3,5.0000000000000001E-4,7.0000000000000001E-3,4.0000000000000001E-3,5.0000000000000001E-4,2.5999999999999999E-2,5.0000000000000001E-4,3.0000000000000001E-3,5.0000000000000001E-3,1E-3,1E-3,8.0000000000000002E-3,1.4E-2,2.2000000000000002,0.51,6.04,3.8,10.35
NSRD0798,5,LIMS,Calc Head,144.21,100,36.819779488246311,35.204901185770751,1.6682542126066153,7.3360515914291657E-2,0.47768337840649056,2.0130547118785107,0.11674765966299148,6.3385479509049297E-2,2.0214645308924486,1.1035358851674641,6.4043270230913246E-2,3.6677761597670067E-3,5.0000000000000001E-4,5.0016642396505098E-3,2.0016642396505097E-3,5.0000000000000001E-4,1.6008321198252545E-2,2.1652798002912417E-3,1.5656126482213439E-2,6.3322238402329931E-3,1E-3,6.6694403994175177E-4,4.0033284793010195E-3,9.3372165591845222E-3,39.948562513001868,5.704389432078219E-2,2.8160183066361553,1.1089078427293528,3.9819700436862906
NSRD0798,5,LIMS,Feed Assay,NA,NA,34.18,38.14,1.7130000000000001,7.8E-2,0.48599999999999999,2.0830000000000002,0.14599999999999999,6.5000000000000002E-2,2.1,1.173,6.6000000000000003E-2,3.0000000000000001E-3,5.0000000000000001E-4,1E-3,2E-3,5.0000000000000001E-4,1.2999999999999999E-2,1E-3,1.2E-2,6.0000000000000001E-3,1E-3,-1E-3,3.0000000000000001E-3,0.01,36.700000000000003,0.14000000000000001,3.02,1.1499999999999999,4.3099999999999996
NSRD0798,6,LIMS, Mags(calc),84.84,62.382352941176478,48.75,24.29,1.0629999999999999,6.7000000000000004E-2,0.23499999999999999,0.86899999999999999,5.7000000000000002E-2,4.1000000000000002E-2,1.31,0.44400000000000001,7.9000000000000001E-2,4.0000000000000001E-3,5.0000000000000001E-4,5.0000000000000001E-3,3.0000000000000001E-3,5.0000000000000001E-4,8.0000000000000002E-3,3.0000000000000001E-3,2.1999999999999999E-2,6.0000000000000001E-3,1E-3,5.0000000000000001E-4,2E-3,8.9999999999999993E-3,56.54,0.04,1.73,-0.24,1.53
NSRD0798,6,LIMS, Tails,51.16,37.617647058823529,17.059999999999999,53.36,2.4910000000000001,9.8000000000000004E-2,0.61699999999999999,3.339,0.16600000000000001,0.21299999999999999,3.6,0.83199999999999996,0.14199999999999999,5.0000000000000001E-3,5.0000000000000001E-4,6.0000000000000001E-3,3.0000000000000001E-3,5.0000000000000001E-4,1.2999999999999999E-2,5.0000000000000001E-4,4.0000000000000001E-3,6.0000000000000001E-3,1E-3,5.0000000000000001E-4,8.0000000000000002E-3,8.9999999999999993E-3,2.59,0.78,6.79,2.89,10.46
NSRD0798,6,LIMS,Calc Head,136,100,36.828967647058825,35.225450000000002,1.6001800000000004,7.8661470588235305E-2,0.3786994117647059,1.7981558823529411,9.8003235294117641E-2,0.10570235294117648,2.1714441176470594,0.58995647058823542,0.10269911764705883,4.3761764705882358E-3,5.0000000000000001E-4,5.3761764705882349E-3,3.0000000000000005E-3,5.0000000000000001E-4,9.8808823529411768E-3,2.0595588235294122E-3,1.5228823529411765E-2,6.000000000000001E-3,1E-3,5.0000000000000001E-4,4.2570588235294115E-3,8.9999999999999993E-3,36.245279411764713,0.31837058823529413,3.6334529411764707,0.93743235294117655,4.8892558823529413
NSRD0798,6,LIMS,Feed Assay,NA,NA,34.76,36.81,1.661,7.8E-2,0.39,1.919,9.7000000000000003E-2,9.4E-2,2.33,0.61099999999999999,0.124,3.0000000000000001E-3,5.0000000000000001E-4,5.0000000000000001E-4,1E-3,5.0000000000000001E-4,0.01,1E-3,1.4E-2,7.0000000000000001E-3,5.0000000000000001E-4,5.0000000000000001E-4,3.0000000000000001E-3,0.01,33.549999999999997,0.43,4.01,1.0900000000000001,5.53
NSRD0798,7,LIMS, Mags(calc),72.95,53.248175182481752,44.71,27.84,1.369,8.5999999999999993E-2,0.25900000000000001,0.56799999999999995,4.8000000000000001E-2,5.8999999999999997E-2,1.6,0.40699999999999997,0.1,4.0000000000000001E-3,1E-3,1E-3,1E-3,1E-3,6.0000000000000001E-3,4.0000000000000001E-3,2.5999999999999999E-2,6.0000000000000001E-3,1E-3,1E-3,1E-3,4.0000000000000001E-3,45.63,0.48,3.22,-0.43,3.27
NSRD0798,7,LIMS, Tails,64.05,46.751824817518248,21.56,48.48,2.5019999999999998,0.10199999999999999,0.55700000000000005,1.4950000000000001,0.11600000000000001,0.20499999999999999,3.24,0.755,0.193,5.0000000000000001E-3,1E-3,1E-3,5.0000000000000001E-3,2E-3,1.2999999999999999E-2,1E-3,4.0000000000000001E-3,7.0000000000000001E-3,1E-3,1E-3,2E-3,8.9999999999999993E-3,2.83,1.72,8.0399999999999991,1.07,10.83
NSRD0798,7,LIMS,Calc Head,137,100,33.886952554744525,37.489576642335763,1.8986981751824816,9.3480291970802903E-2,0.39832043795620442,1.0013894160583943,7.9791240875912411E-2,0.12725766423357665,2.3667299270072992,0.56969635036496347,0.143479197080292,4.4675182481751828E-3,1E-3,1E-3,2.8700729927007302E-3,1.4675182481751826E-3,9.2726277372262786E-3,2.5974452554744527E-3,1.5714598540145987E-2,6.4675182481751829E-3,1E-3,1E-3,1.4675182481751826E-3,6.3375912408759113E-3,25.620218978102194,1.0597226277372263,5.4734379562043793,0.27127737226277376,6.8044379562043797
NSRD0798,7,LIMS,Feed Assay (from DMS cons),NA,NA,33.049999999999997,37.99,1.881,8.8999999999999996E-2,0.40699999999999997,1.0149999999999999,8.3000000000000004E-2,0.115,2.4300000000000002,0.56399999999999995,0.18,3.0000000000000001E-3,1E-3,5.0000000000000001E-4,1E-3,5.0000000000000001E-4,7.0000000000000001E-3,2E-3,1.2999999999999999E-2,6.0000000000000001E-3,1E-3,5.0000000000000001E-4,3.0000000000000001E-3,0.01,24.4,1.05,6.04,0.19,7.28
NSRD0798,8,LIMS, Mags(calc),78.84,55.521126760563376,45.18,27.88,1.331,8.1000000000000003E-2,0.26100000000000001,0.43099999999999999,5.0999999999999997E-2,5.0999999999999997E-2,1.56,0.42399999999999999,0.112,4.0000000000000001E-3,1E-3,1E-3,2E-3,3.0000000000000001E-3,6.0000000000000001E-3,4.0000000000000001E-3,2.4E-2,7.0000000000000001E-3,1E-3,1E-3,2E-3,5.0000000000000001E-3,46.6,0.6,2.88,-0.47,3.01
NSRD0798,8,LIMS, Tails,63.16,44.478873239436616,21.31,50.07,2.56,0.104,0.54900000000000004,1.139,0.111,0.13500000000000001,3.18,0.76100000000000001,0.193,5.0000000000000001E-3,1E-3,2E-3,3.0000000000000001E-3,3.0000000000000001E-3,1.2999999999999999E-2,1E-3,5.0000000000000001E-3,7.0000000000000001E-3,1E-3,2E-3,2E-3,1.2E-2,2.7,1.81,7.63,0.72,10.16
NSRD0798,8,LIMS,Calc Head,142,100,34.562892957746477,37.749861971830981,1.8776453521126757,9.1230140845070404E-2,0.38909915492957742,0.74591042253521123,7.7687323943661971E-2,8.8362253521126755E-2,2.2805577464788729,0.57389380281690139,0.14802788732394365,4.4447887323943655E-3,1E-3,1.4447887323943661E-3,2.4447887323943663E-3,3.0000000000000001E-3,9.1135211267605615E-3,2.6656338028169012E-3,1.554901408450704E-2,6.9999999999999993E-3,1E-3,1.4447887323943661E-3,2E-3,8.1135211267605641E-3,27.073774647887326,1.1381943661971832,4.9927464788732392,5.9298591549295773E-2,6.1902394366197173
NSRD0798,8,LIMS,Feed Assay (from DMS cons),NA,NA,33.83,38.08,1.9179999999999999,8.6999999999999994E-2,0.40699999999999997,0.747,8.5999999999999993E-2,0.1,2.37,0.58399999999999996,0.183,3.0000000000000001E-3,1E-3,5.0000000000000001E-4,2E-3,5.0000000000000001E-4,8.0000000000000002E-3,2E-3,1.4E-2,7.0000000000000001E-3,1E-3,5.0000000000000001E-4,3.0000000000000001E-3,0.01,25.5,1.46,5.24,-7.0000000000000007E-2,6.63
NSRD0798,9,LIMS, Mags(calc),44.510000000000005,43.2555879494655,47.18,24.78,1.353,8.2000000000000003E-2,0.23200000000000001,0.65800000000000003,4.9000000000000002E-2,4.4999999999999998E-2,1.47,0.40799999999999997,0.10100000000000001,3.0000000000000001E-3,1E-3,4.0000000000000001E-3,1E-3,1E-3,4.0000000000000001E-3,6.0000000000000001E-3,3.5999999999999997E-2,8.9999999999999993E-3,1E-3,1E-3,3.0000000000000001E-3,7.0000000000000001E-3,48.63,0.6,2.8,-0.28999999999999998,3.11
NSRD0798,9,LIMS, Tails,58.39,56.7444120505345,22.67,46.48,2.8119999999999998,0.11600000000000001,0.49299999999999999,1.8680000000000001,0.11799999999999999,0.13700000000000001,3.07,0.83099999999999996,0.19600000000000001,5.0000000000000001E-3,1E-3,4.0000000000000001E-3,3.0000000000000001E-3,1E-3,8.9999999999999993E-3,1E-3,6.0000000000000001E-3,6.0000000000000001E-3,1E-3,1E-3,3.0000000000000001E-3,8.0000000000000002E-3,2.73,2,7.69,1.39,11.08
NSRD0798,9,LIMS,Calc Head,102.9,100,33.271944606413996,37.093537414965986,2.1809009718172985,0.10129310009718173,0.38010291545189501,1.3446073858114675,8.8153644314868801E-2,9.7204859086491735E-2,2.377910592808552,0.64802886297376094,0.15490719144800777,4.1348882410106903E-3,1E-3,4.0000000000000001E-3,2.1348882410106903E-3,1E-3,6.8372206025267253E-3,3.1627793974732749E-3,1.8976676384839648E-2,7.2976676384839644E-3,1E-3,1E-3,3.0000000000000001E-3,7.5674441205053448E-3,22.584314868804668,1.3944217687074831,5.5748017492711366,0.66330612244897968,7.6325296404275988
NSRD0798,9,LIMS,Feed Assay (from DMS cons),NA,NA,32.950000000000003,36.99,2.2389999999999999,0.10199999999999999,0.375,1.39,8.1000000000000003E-2,0.09,2.4700000000000002,0.66300000000000003,0.189,4.0000000000000001E-3,1E-3,5.0000000000000001E-4,1E-3,5.0000000000000001E-4,7.0000000000000001E-3,3.0000000000000001E-3,1.6E-2,8.0000000000000002E-3,1E-3,5.0000000000000001E-4,3.0000000000000001E-3,0.01,22.5,1.38,5.77,0.62,7.77
NSRD0798,10,LIMS, Mags(calc),54.3,43.31870761866773,52.2,20.309999999999999,1.1279999999999999,7.2999999999999995E-2,0.18,0.66700000000000004,4.5999999999999999E-2,4.1000000000000002E-2,1.1200000000000001,0.32300000000000001,7.8E-2,3.0000000000000001E-3,1E-3,1E-3,1E-3,1E-3,8.0000000000000002E-3,6.0000000000000001E-3,3.4000000000000002E-2,6.0000000000000001E-3,1E-3,1E-3,3.0000000000000001E-3,4.0000000000000001E-3,58.73,0.19,1.34,-0.37,1.1599999999999999
NSRD0798,10,LIMS, Tails,71.05,56.68129238133227,19.75,50.92,3.129,0.13400000000000001,0.48199999999999998,2.706,0.127,0.191,3.1,0.83899999999999997,0.19700000000000001,6.0000000000000001E-3,1E-3,1E-3,4.0000000000000001E-3,2E-3,1.2E-2,1E-3,7.0000000000000001E-3,8.9999999999999993E-3,1E-3,1E-3,4.0000000000000001E-3,8.9999999999999993E-3,2.86,1.42,5.74,2.34,9.5
NSRD0798,10,LIMS,Calc Head,125.35,100,33.806920622257678,37.66014359792581,2.2621926605504585,0.10757558835261267,0.35117750299162348,1.822731551655365,9.1911846828879137E-2,0.12602193857199842,2.2422895891503787,0.61547546868767444,0.14545073793378541,4.7004387714399687E-3,1E-3,1E-3,2.7004387714399682E-3,1.5668129238133226E-3,1.0267251695253292E-2,3.1659353809333868E-3,1.8696051057040287E-2,7.7004387714399679E-3,1E-3,1E-3,3.5668129238133226E-3,6.834064619066613E-3,27.062161946549658,0.88717989629038685,3.8339768647786201,1.1660630235341045,5.8872197846031113
NSRD0798,10,LIMS,Feed Assay (from DMS cons),135.45000000000002,NA,34.26,36.53,2.2629999999999999,0.109,0.34599999999999997,1.762,8.4000000000000005E-2,0.121,2.2999999999999998,0.61699999999999999,0.16800000000000001,4.0000000000000001E-3,5.0000000000000001E-4,5.0000000000000001E-4,1E-3,5.0000000000000001E-4,4.0000000000000001E-3,2E-3,1.7000000000000001E-2,8.0000000000000002E-3,1E-3,5.0000000000000001E-4,4.0000000000000001E-3,0.01,28.2,0.82,4.24,0.89,5.95
NSRD0799,5,LIMS, Mags(calc),52.8,50.623202301054647,47.33,26.19,1.921,9.6000000000000002E-2,0.20799999999999999,0.34399999999999997,5.0999999999999997E-2,4.1000000000000002E-2,1.0900000000000001,1.0129999999999999,0.16700000000000001,5.0000000000000001E-3,1E-3,4.0000000000000001E-3,1E-3,5.0000000000000001E-4,2.1000000000000001E-2,5.0000000000000001E-3,0.06,1.0999999999999999E-2,1E-3,1E-3,2E-3,8.0000000000000002E-3,49.36,-0.08,1.55,-0.64,0.83
NSRD0799,5,LIMS, Tails,51.5,49.376797698945353,16.760000000000002,56.05,4.5119999999999996,0.20499999999999999,0.56599999999999995,1.3859999999999999,0.129,0.13500000000000001,2.93,2.0379999999999998,0.28899999999999998,5.0000000000000001E-3,5.0000000000000001E-4,5.0000000000000001E-3,8.0000000000000002E-3,5.0000000000000001E-4,4.2000000000000003E-2,3.0000000000000001E-3,1.7000000000000001E-2,3.5999999999999997E-2,2E-3,2E-3,7.0000000000000001E-3,1.0999999999999999E-2,2.33,0.64,5.64,0.92,7.2
NSRD0799,5,LIMS,Calc Head,104.3,100,32.235512943432404,40.933911792905086,3.2003528283796743,0.14982070949185045,0.38476893576222437,0.85850623202301046,8.9513902205177368E-2,8.7414189837008646E-2,1.9985330776605945,1.5191121764141897,0.22723969319271334,5.0000000000000001E-3,7.5311601150527315E-4,4.4937679769894538E-3,4.4563758389261745E-3,5.0000000000000001E-4,3.1369127516778526E-2,4.0124640460210935E-3,3.8767976989453501E-2,2.3344199424736339E-2,1.4937679769894535E-3,1.4937679769894535E-3,4.4688398849472679E-3,9.4813039309683596E-3,26.138092042185999,0.27551294343240651,3.5695110258868645,0.13027804410354754,3.975302013422819
NSRD0799,5,LIMS,Feed Assay,NA,NA,31.26,41.62,3.2970000000000002,0.158,0.38900000000000001,0.95599999999999996,0.111,9.4E-2,2.0699999999999998,1.5409999999999999,0.24099999999999999,4.0000000000000001E-3,1E-3,5.0000000000000001E-4,2E-3,5.0000000000000001E-4,2.5999999999999999E-2,3.0000000000000001E-3,3.6999999999999998E-2,0.01,2E-3,5.0000000000000001E-4,4.0000000000000001E-3,24.5,25.41,0.28000000000000003,3.6,0.25,4.13
NSRD0799,6,LIMS, Mags(calc),86.2,58.699353081375563,45.61,28,1.851,8.8999999999999996E-2,0.24199999999999999,0.55000000000000004,5.6000000000000001E-2,3.3000000000000002E-2,1.28,0.96299999999999997,0.17799999999999999,5.0000000000000001E-3,5.0000000000000001E-4,4.0000000000000001E-3,2E-3,1E-3,2.3E-2,5.0000000000000001E-3,4.9000000000000002E-2,1.0999999999999999E-2,1E-3,5.0000000000000001E-4,2E-3,1.4E-2,52,-0.12,1.86,-0.56999999999999995,1.17
NSRD0799,6,LIMS, Tails,60.65,41.300646918624444,14.67,56.51,3.68,0.158,0.66400000000000003,2.3519999999999999,0.159,0.10299999999999999,3.52,1.7490000000000001,0.31,4.0000000000000001E-3,5.0000000000000001E-4,7.0000000000000001E-3,5.0000000000000001E-3,5.0000000000000001E-4,3.1E-2,5.0000000000000001E-4,6.0000000000000001E-3,6.0000000000000001E-3,1E-3,2E-3,8.0000000000000002E-3,0.01,2.33,0.36,6.85,2.0499999999999998,9.26
NSRD0799,6,LIMS,Calc Head,146.85,100,32.831579843377597,39.774814436499831,2.6063888321416413,0.11749744637385087,0.41628872999659522,1.2942376574736125,9.853966632618319E-2,6.1910452843037117E-2,2.2051344909771875,1.2876230847803882,0.23251685393258426,4.5869935308137551E-3,5.0000000000000001E-4,5.2390194075587334E-3,3.2390194075587338E-3,7.9349676540687783E-4,2.630405175348996E-2,3.1414708886619001E-3,3.1240721824991491E-2,8.9349676540687786E-3,1E-3,1.1195097037793667E-3,4.4780388151174667E-3,1.2347974123255024E-2,31.485968675519242,7.8243105209397312E-2,3.9209022812393597,0.51207694926796032,4.5112223357167176
NSRD0799,6,LIMS,Feed Assay,NA,NA,31.91,40.89,2.74,0.11600000000000001,0.41299999999999998,1.1839999999999999,0.10199999999999999,5.8999999999999997E-2,2.2400000000000002,1.359,0.26700000000000002,3.0000000000000001E-3,1E-3,5.0000000000000001E-4,2E-3,5.0000000000000001E-4,2.1999999999999999E-2,3.0000000000000001E-3,2.8000000000000001E-2,8.9999999999999993E-3,1E-3,5.0000000000000001E-4,4.0000000000000001E-3,30.38,30.5,0.05,3.94,0.37,4.3600000000000003
NSRD0799,10,LIMS, Mags(calc),71.309999999999988,51.892009896667147,48.74,24.93,1.3720000000000001,6.5000000000000002E-2,0.23200000000000001,0.42099999999999999,4.7E-2,5.1999999999999998E-2,1.32,0.499,8.1000000000000003E-2,5.0000000000000001E-3,1E-3,5.0000000000000001E-3,7.0000000000000001E-3,5.0000000000000001E-4,1.2E-2,3.0000000000000001E-3,2.9000000000000001E-2,7.0000000000000001E-3,5.0000000000000001E-4,5.0000000000000001E-4,2E-3,6.0000000000000001E-3,57.32,-0.16,1.91,-0.8,0.95
NSRD0799,10,LIMS, Tails,66.11,48.107990103332853,15.05,56.15,3.5339999999999998,0.14299999999999999,0.66800000000000004,2.2480000000000002,0.11899999999999999,0.23400000000000001,3.8,1.353,0.17699999999999999,4.0000000000000001E-3,5.0000000000000001E-4,6.0000000000000001E-3,4.0000000000000001E-3,5.0000000000000001E-4,2.8000000000000001E-2,2E-3,8.0000000000000002E-3,8.0000000000000002E-3,1E-3,5.0000000000000001E-4,6.0000000000000001E-3,1.0999999999999999E-2,2.33,0.27,7.45,2.02,9.74
NSRD0799,10,LIMS,Calc Head,137.41999999999999,100,32.532418134187168,39.949314510260521,2.412094746034056,0.10252423228059962,0.44175083685053124,1.2999329791878913,8.1637752874399644E-2,0.1395565419880658,2.5130781545626548,0.90984223548246246,0.12718367049919951,4.5189200989666709E-3,7.5946004948333572E-4,5.4810799010333276E-3,5.5567602969000141E-3,5.0000000000000001E-4,1.9697278416533258E-2,2.5189200989666717E-3,1.8897322078300104E-2,7.4810799010333285E-3,7.4053995051666431E-4,5.0000000000000001E-4,3.9243196041333136E-3,8.4053995051666421E-3,30.865416242177265,4.6864357444331282E-2,4.5751826517246403,0.55664532091398633,5.1786923300829573
NSRD0799,10,LIMS,Feed Assay,NA,NA,32.79,38.979999999999997,2.3809999999999998,0.104,0.46200000000000002,1.2110000000000001,8.6999999999999994E-2,0.114,2.56,0.93899999999999995,0.14099999999999999,2E-3,1E-3,5.0000000000000001E-4,2E-3,5.0000000000000001E-4,1.2999999999999999E-2,2E-3,1.7000000000000001E-2,6.0000000000000001E-3,1E-3,5.0000000000000001E-4,3.0000000000000001E-3,30.57,30.08,7.0000000000000007E-2,4.8099999999999996,0.45,5.33
NSRD0799,12,LIMS, Mags(calc),79.86,55.799329234209047,44.93,28.95,2.097,9.9000000000000005E-2,0.23300000000000001,0.49199999999999999,5.6000000000000001E-2,5.1999999999999998E-2,1.33,1.1459999999999999,0.23499999999999999,5.0000000000000001E-3,5.0000000000000001E-4,1E-3,4.0000000000000001E-3,3.0000000000000001E-3,2.9000000000000001E-2,6.0000000000000001E-3,4.1000000000000002E-2,1.2E-2,5.0000000000000001E-4,2E-3,3.0000000000000001E-3,5.0000000000000001E-3,52.27,-0.1,1.61,-0.59,0.92
NSRD0799,12,LIMS, Tails,63.26,44.200670765790939,15.11,56.14,3.9780000000000002,0.17799999999999999,0.63100000000000001,2.1659999999999999,0.127,0.14399999999999999,3.63,1.998,0.432,5.0000000000000001E-3,5.0000000000000001E-4,1E-3,4.0000000000000001E-3,7.0000000000000001E-3,4.9000000000000002E-2,2E-3,5.0000000000000001E-3,8.0000000000000002E-3,2E-3,4.0000000000000001E-3,6.0000000000000001E-3,1.7000000000000001E-2,2.46,0.33,6.1,2.0699999999999998,8.5
NSRD0799,12,LIMS,Calc Head,143.12,99.999999999999986,31.749359977641134,40.968162381218555,2.9284146171045276,0.13391852990497483,0.40891866964784795,1.2319192286193401,8.7382476243711552E-2,9.2664617104527641E-2,2.3466154276131914,1.5225897149245387,0.32207532140860806,4.9999999999999992E-3,5.0000000000000001E-4,1E-3,4.0000000000000001E-3,4.7680268306316371E-3,3.7840134153158185E-2,4.2319731693683613E-3,2.508775852431526E-2,1.023197316936836E-2,1.1630100614868641E-3,2.8840134153158186E-3,4.3260201229737274E-3,1.0304080491894912E-2,30.253645891559525,9.0062884292901046E-2,3.594610117384013,0.58573784237003901,4.2704108440469533
NSRD0799,12,LIMS,Feed Assay,NA,NA,31.83,40.65,2.76,0.124,0.42099999999999999,1.03,7.0999999999999994E-2,7.0000000000000007E-2,2.29,1.399,0.312,3.0000000000000001E-3,1E-3,5.0000000000000001E-4,1E-3,5.0000000000000001E-4,2.5000000000000001E-2,3.0000000000000001E-3,2.3E-2,7.0000000000000001E-3,1E-3,5.0000000000000001E-4,4.0000000000000001E-3,30.1,31.36,0.08,3.63,0.34,4.05
NSRD0799,13,LIMS, Mags(calc),80.200000000000017,56.383577052868397,44.09,29.49,2.2109999999999999,0.105,0.254,0.496,5.8000000000000003E-2,8.6999999999999994E-2,1.45,1.145,8.2000000000000003E-2,6.0000000000000001E-3,5.0000000000000001E-4,5.0000000000000001E-4,2E-3,3.0000000000000001E-3,3.2000000000000001E-2,6.0000000000000001E-3,4.2000000000000003E-2,1.0999999999999999E-2,1E-3,2E-3,8.0000000000000002E-3,5.0000000000000001E-3,50.95,-0.03,1.74,-0.42,1.29
NSRD0799,13,LIMS, Tails,62.04,43.616422947131603,14.02,56.89,4.5129999999999999,0.19,0.64400000000000002,2.1469999999999998,0.13,0.39500000000000002,3.72,2.2050000000000001,0.19700000000000001,6.0000000000000001E-3,5.0000000000000001E-4,5.0000000000000001E-4,4.0000000000000001E-3,2E-3,5.3999999999999999E-2,5.0000000000000001E-4,7.0000000000000001E-3,0.01,1E-3,2E-3,1.4E-2,5.0000000000000001E-3,2.46,0.45,7.05,1.01,8.51
