Repository: mclauson-fortescue/IB_regression_review_082024

updates to comments to first pass regression review for IB.

File: data/all_assays_chd.csv (part 2 of 4)
BV_ID,hole_id,test,comp_no,process_phase,grind_P97,Fe3O4_pct_SATMAGAN,Fe_pct_XRF,SiO2_pct_XRF,Al2O3_pct_XRF,TiO2_pct_XRF,Mn_pct_XRF,CaO_pct_XRF,P_pct_XRF,S_pct_XRF,MgO_pct_XRF,K2O_pct_XRF,Na2O_pct_XRF,Zn_pct_XRF,As_pct_XRF,Cl_pct_XRF,C_pct_XRF,Pb_pct_XRF,Ba_pct_XRF,V_pct_XRF,Cr_pct_XRF,Ni_pct_XRF,Co_pct_XRF,Sn_pct_XRF,Zr_pct_XRF,Sr_pct_XRF,LOI371_pct,LOI650_pct,LOI1000_pct,LOI_total_pct,project,Cu_pct_XRF,FeO_titration
44710960002,NSRD0796,DTR,3,Feed,53,36.7,35.61,37.45,1.728,0.077,0.573,0.586,0.092,0.067,2.36,0.515,0.035,0.004,0.001,-0.001,0.002,0.002,0.007,0.003,0.011,0.008,0.002,-0.001,0.001,0.009,0.11,5.28,-0.34,5.050000000000001,4471,NA,NA
44710960003,NSRD0796,DTR,4,Feed,53,37.7,35.04,39.61,1.142,0.05,0.602,0.789,0.101,0.034,1.98,0.256,0.035,0.004,0.001,0.001,0.002,0.002,0.004,0.003,0.009,0.006,-0.001,-0.001,0.001,0.008,0.08,5.11,-0.45,4.74,4471,NA,NA
44710960004,NSRD0796,DTR,5,Feed,53,33.3,35.67,35.33,1.454,0.065,0.619,0.713,0.104,0.075,2.41,0.309,0.068,0.004,0.001,-0.001,0.002,0.001,0.006,0.002,0.01,0.007,0.001,-0.001,0.001,0.008,0.33,7.31,-0.35,7.29,4471,NA,NA
44710960005,NSRD0796,DTR,6,Feed,53,26.9,34.44,34.82,1.278,0.052,0.6,0.667,0.099,0.055,2.25,0.353,0.195,0.003,0.001,-0.001,0.002,-0.001,0.003,-0.001,0.009,0.006,0.001,-0.001,-0.001,0.008,2.22,8.01,-0.23,10,4471,NA,NA
44710960006,NSRD0796,DTR,7,Feed,53,32.5,35.36,36.67,1.103,0.049,0.589,0.789,0.08,0.024,2.02,0.291,0.214,0.004,0.001,0.001,0.004,0.003,0.004,0.001,0.008,0.005,0.001,0.001,0.002,0.011,0.27,7.21,-0.31,7.170000000000001,4471,NA,NA
44710960007,NSRD0796,DTR,2,Feed,45,25.5,35.22,39.45,1.394,0.064,0.563,0.414,0.118,0.059,1.81,0.349,0.029,0.004,-0.001,0.001,0.002,0.002,0.004,0.003,0.009,0.007,0.001,-0.001,0.001,0.008,0.54,4.33,-0.07,4.8,4471,NA,NA
44710960008,NSRD0796,DTR,3,Feed,45,37,35.79,37.48,1.703,0.076,0.573,0.569,0.089,0.059,2.38,0.494,0.04,0.005,0.001,0.001,0.003,0.003,0.007,0.002,0.011,0.008,0.002,-0.001,0.001,0.008,0.14,5.27,-0.37,5.039999999999999,4471,NA,NA
44710960009,NSRD0796,DTR,4,Feed,45,37.3,35.06,39.45,1.147,0.052,0.612,0.779,0.102,0.031,2.01,0.258,0.038,0.004,0.001,0.001,0.002,0.002,0.002,0.002,0.008,0.005,-0.001,-0.001,-0.001,0.008,0.11,5.2,-0.41,4.9,4471,NA,NA
44710960010,NSRD0796,DTR,5,Feed,45,33.3,35.71,35.16,1.437,0.067,0.629,0.706,0.102,0.075,2.41,0.307,0.052,0.004,-0.001,0.002,0.003,0.002,0.003,0.001,0.009,0.007,0.001,-0.001,0.001,0.008,0.44,7.32,-0.36,7.4,4471,NA,NA
44710960011,NSRD0796,DTR,6,Feed,45,27.1,34.11,35.05,1.302,0.054,0.603,0.659,0.101,0.067,2.27,0.364,0.208,0.004,0.001,-0.001,0.002,0.002,0.003,0.002,0.01,0.007,0.001,-0.001,0.001,0.009,2.58,7.59,-0.24,9.93,4471,NA,NA
44710960012,NSRD0796,DTR,7,Feed,45,33,35.25,36.84,1.101,0.049,0.591,0.798,0.087,0.025,2.03,0.286,0.198,0.003,0.001,-0.001,0.002,0.002,-0.001,0.001,0.007,0.005,0.001,-0.001,0.001,0.009,0.36,7.06,-0.32,7.1,4471,NA,NA
44710960013,NSRD0796,DTR,2,Feed,38,25.3,35.01,39.65,1.414,0.066,0.565,0.447,0.129,0.063,1.84,0.357,0.027,0.004,0.001,0.001,0.003,0.002,0.004,0.004,0.01,0.007,0.001,-0.001,0.001,0.009,0.45,4.44,-0.06,4.830000000000001,4471,NA,NA
44710960014,NSRD0796,DTR,3,Feed,38,36.7,35.73,37.27,1.706,0.075,0.571,0.599,0.093,0.073,2.35,0.493,0.027,0.005,0.001,-0.001,0.003,0.002,0.004,0.003,0.014,0.014,0.001,-0.001,0.001,0.008,0.07,5.3,-0.3,5.07,4471,NA,NA
44710960015,NSRD0796,DTR,4,Feed,38,37.8,35.11,39.5,1.135,0.05,0.607,0.783,0.102,0.03,1.97,0.257,0.032,0.003,0.001,-0.001,0.002,0.001,0.004,0.002,0.008,0.006,0.001,-0.001,0.001,0.008,0.08,5.15,-0.37,4.86,4471,NA,NA
44710960016,NSRD0796,DTR,5,Feed,38,33.8,35.62,35.33,1.435,0.065,0.618,0.708,0.104,0.073,2.4,0.307,0.061,0.004,-0.001,-0.001,0.002,0.001,0.004,0.002,0.01,0.007,0.001,-0.001,0.001,0.008,0.3,7.38,-0.31,7.37,4471,NA,NA
44710960017,NSRD0796,DTR,6,Feed,38,27.1,34.23,34.85,1.298,0.054,0.604,0.675,0.099,0.056,2.28,0.36,0.211,0.004,0.001,0.001,0.004,0.003,0.004,0.002,0.01,0.006,0.002,-0.001,0.001,0.011,2.26,7.94,-0.21,9.989999999999998,4471,NA,NA
44710960018,NSRD0796,DTR,7,Feed,38,33.1,35.27,36.56,1.107,0.049,0.591,0.783,0.085,0.024,2.07,0.289,0.21,0.004,0.001,-0.001,0.002,0.001,0.003,0.001,0.007,0.005,0.001,-0.001,-0.001,0.009,0.28,7.31,-0.28,7.31,4471,NA,NA
44710960019,NSRD0796,DTR,2,Cons,53,63.1,65.29,6.986,0.197,0.024,0.089,0.052,0.019,0.008,0.27,0.046,0.009,0.004,-0.001,-0.001,0.002,0.001,-0.001,0.006,0.022,0.009,0.001,-0.001,-0.001,0.004,-0.13,-0.32,-0.75,-1.2,4471,NA,NA
44710960020,NSRD0796,DTR,3,Cons,53,84.1,63.97,9.393,0.356,0.032,0.093,0.085,0.02,0.013,0.366,0.14,0.009,0.003,-0.001,-0.001,0.001,-0.001,-0.001,0.004,0.025,0.008,0.002,-0.001,-0.001,0.003,-0.26,-0.69,-1.03,-1.98,4471,NA,NA
44710960021,NSRD0796,DTR,4,Cons,53,86.4,65.37,7.773,0.211,0.021,0.091,0.093,0.02,0.005,0.29,0.055,0.015,0.003,-0.001,-0.001,0.001,-0.001,-0.001,0.003,0.019,0.007,-0.001,-0.001,-0.001,0.002,-0.3,-0.73,-1.22,-2.25,4471,NA,NA
44710960022,NSRD0796,DTR,5,Cons,53,84.7,64.38,8.399,0.275,0.024,0.111,0.101,0.018,0.01,0.39,0.076,0.01,0.003,0.001,0.001,0.002,-0.001,0.002,0.004,0.023,0.008,0.001,-0.001,-0.001,0.002,-0.26,-0.25,-1.15,-1.66,4471,NA,NA
44710960023,NSRD0796,DTR,6,Cons,53,86.8,66.67,5.505,0.175,0.02,0.089,0.088,0.018,0.006,0.278,0.063,0.037,0.004,-0.001,-0.001,0.001,-0.001,0.003,0.004,0.026,0.009,0.002,0.001,-0.001,0.003,-0.29,-0.39,-1.07,-1.75,4471,NA,NA
44710960024,NSRD0796,DTR,7,Cons,53,84.9,64.57,8.441,0.235,0.023,0.101,0.091,0.019,0.005,0.299,0.073,0.05,0.003,-0.001,-0.001,0.002,-0.001,0.003,0.003,0.019,0.008,0.002,-0.001,-0.001,0.003,-0.31,-0.42,-1.07,-1.8,4471,NA,NA
44710960025,NSRD0796,DTR,2,Cons,45,66.4,66.55,5.6,0.155,0.021,0.071,0.043,0.016,0.006,0.198,0.038,0.007,0.003,-0.001,0.001,0.002,-0.001,-0.001,0.004,0.022,0.009,0.001,0.002,-0.001,0.001,-0.15,-0.56,-0.7,-1.41,4471,NA,NA
44710960026,NSRD0796,DTR,3,Cons,45,85.1,65.21,7.899,0.282,0.029,0.076,0.069,0.016,0.009,0.301,0.111,0.015,0.002,0.001,-0.001,0.001,-0.001,-0.001,0.004,0.026,0.012,0.001,-0.001,-0.001,0.001,-0.3,-0.93,-1.03,-2.26,4471,NA,NA
44710960027,NSRD0796,DTR,4,Cons,45,89.1,66.28,6.911,0.181,0.022,0.081,0.083,0.017,0.005,0.239,0.048,0.011,0.004,0.001,-0.001,0.002,-0.001,-0.001,0.004,0.019,0.008,0.001,-0.001,-0.001,0.002,-0.32,-0.91,-1.18,-2.41,4471,NA,NA
44710960028,NSRD0796,DTR,5,Cons,45,86.4,65.78,6.935,0.218,0.023,0.09,0.082,0.015,0.008,0.299,0.063,0.013,0.003,0.001,-0.001,0.002,-0.001,0.002,0.004,0.023,0.01,0.001,0.003,-0.001,0.003,-0.27,-0.58,-1.12,-1.97,4471,NA,NA
44710960029,NSRD0796,DTR,6,Cons,45,88.4,67.66,4.539,0.146,0.018,0.074,0.076,0.016,0.005,0.224,0.054,0.032,0.004,-0.001,-0.001,0.002,0.002,0.002,0.004,0.029,0.01,0.002,0.001,-0.001,0.003,-0.29,-0.69,-1.09,-2.0700000000000003,4471,NA,NA
44710960030,NSRD0796,DTR,7,Cons,45,87.8,66.47,6.454,0.169,0.02,0.077,0.07,0.015,0.004,0.219,0.053,0.03,0.003,0.001,-0.001,0.001,-0.001,0.002,0.003,0.02,0.008,0.001,0.001,-0.001,0.002,-0.36,-0.88,-1.03,-2.27,4471,NA,NA
44710960031,NSRD0796,DTR,2,Cons,38,64.8,67.33,4.678,0.14,0.018,0.063,0.036,0.013,0.005,0.167,0.034,0.004,0.003,-0.001,-0.001,0.001,-0.001,-0.001,0.004,0.023,0.008,0.001,-0.001,-0.001,0.001,-0.19,-0.73,-0.69,-1.61,4471,NA,NA
44710960032,NSRD0796,DTR,3,Cons,38,88.6,66.76,6.079,0.23,0.025,0.065,0.056,0.013,0.009,0.244,0.083,0.012,0.003,0.001,0.004,0.002,-0.001,0.003,0.004,0.025,0.008,0.002,-0.001,-0.001,0.003,-0.35,-1.09,-1.04,-2.48,4471,NA,NA
44710960033,NSRD0796,DTR,4,Cons,38,90.1,67.67,5.272,0.149,0.019,0.069,0.064,0.013,0.003,0.182,0.034,0.005,0.003,0.001,-0.001,0.001,-0.001,-0.001,0.004,0.02,0.008,0.001,-0.001,-0.001,0.002,-0.37,-1.1,-1.16,-2.63,4471,NA,NA
44710960034,NSRD0796,DTR,5,Cons,38,88.8,67.19,5.503,0.187,0.022,0.074,0.069,0.012,0.006,0.241,0.05,0.01,0.003,-0.001,0.002,0.001,-0.001,-0.001,0.004,0.023,0.007,0.001,0.001,-0.001,0.003,-0.32,-0.87,-1.1,-2.29,4471,NA,NA
44710960035,NSRD0796,DTR,6,Cons,38,89.7,68.58,3.65,0.127,0.017,0.061,0.063,0.012,0.004,0.179,0.044,0.004,0.003,-0.001,0.001,0.002,-0.001,-0.001,0.004,0.027,0.009,0.001,-0.001,-0.001,0.002,-0.36,-0.93,-1.01,-2.3,4471,NA,NA
44710960036,NSRD0796,DTR,7,Cons,38,87.8,67.19,5.669,0.153,0.018,0.068,0.061,0.014,0.004,0.205,0.047,0.015,0.003,0.001,0.001,0.003,-0.001,-0.001,0.004,0.02,0.01,0.002,0.003,-0.001,0.003,-0.38,-0.93,-1.1,-2.41,4471,NA,NA
44710960037,NSRD0796,DTR,2,Tails,53,1.2,15.78,60.81,2.152,0.088,0.836,0.675,0.193,0.088,2.72,0.548,0.022,0.015,-0.001,0.002,0.009,0.004,0.007,0.004,0.003,0.005,0.001,0.002,0.001,0.013,1.03,7.14,0.33,8.5,4471,NA,NA
44710960038,NSRD0796,DTR,3,Tails,53,1.2,13.56,59.51,2.802,0.112,0.922,0.962,0.147,0.107,3.85,0.813,0.034,0.009,-0.001,-0.001,0.009,0.004,0.016,0.001,0.004,0.01,0.001,0.001,0.001,0.013,0.47,9.76,0.24,10.47,4471,NA,NA
44710960039,NSRD0796,DTR,4,Tails,53,1,12.06,64.15,1.854,0.077,0.96,1.265,0.166,0.054,3.17,0.422,0.041,0.008,-0.001,-0.001,0.01,0.006,0.012,0.002,0.002,0.005,0.001,0.002,0.001,0.016,0.38,9.36,0.21,9.95,4471,NA,NA
44710960040,NSRD0796,DTR,5,Tails,53,1.2,16.6,53.54,2.252,0.093,0.929,1.109,0.164,0.118,3.7,0.472,0.073,0.01,-0.001,0.001,0.009,0.002,0.009,-0.001,0.002,0.006,0.001,0.001,-0.001,0.012,0.61,12.18,0.22,13.01,4471,NA,NA
44710960041,NSRD0796,DTR,6,Tails,53,0.9,19.52,48.64,1.809,0.069,0.821,0.924,0.137,0.078,3.1,0.498,0.255,0.014,0.001,0.001,0.007,0.003,0.005,-0.001,0.002,0.005,0.001,-0.001,0.001,0.013,6.19,8.62,0.2,15.009999999999998,4471,NA,NA
44710960042,NSRD0796,DTR,7,Tails,53,1.3,16.68,55.01,1.694,0.069,0.867,1.215,0.118,0.035,3.07,0.434,0.276,0.005,0.001,0.001,0.005,0.002,0.005,-0.001,0.001,0.003,0.001,-0.001,0.001,0.012,0.74,11.77,0.2,12.71,4471,NA,NA
44710960043,NSRD0796,DTR,2,Tails,45,1.2,15.93,60.51,2.205,0.091,0.844,0.658,0.183,0.094,2.74,0.551,0.024,0.011,-0.001,0.001,0.015,0.005,0.008,0.003,0.003,0.006,0.001,-0.001,-0.001,0.012,0.97,7.25,0.35,8.57,4471,NA,NA
44710960044,NSRD0796,DTR,3,Tails,45,1,13.54,59.78,2.78,0.111,0.922,0.915,0.145,0.098,3.85,0.784,0.02,0.008,-0.001,0.002,0.012,0.005,0.018,-0.001,0.002,0.007,0.001,-0.001,-0.001,0.012,0.5,9.69,0.19,10.38,4471,NA,NA
44710960045,NSRD0796,DTR,4,Tails,45,1,12.23,63.69,1.879,0.077,0.968,1.223,0.165,0.052,3.17,0.423,0.024,0.014,-0.001,0.002,0.009,0.004,0.009,0.002,0.002,0.005,-0.001,-0.001,-0.001,0.012,0.41,9.43,0.17,10.01,4471,NA,NA
44710960046,NSRD0796,DTR,5,Tails,45,1.2,16.76,53.31,2.229,0.094,0.953,1.071,0.16,0.117,3.69,0.472,0.078,0.007,0.002,-0.001,0.01,0.003,0.009,-0.001,0.003,0.008,0.001,-0.001,0.001,0.012,0.68,12.2,0.19,13.07,4471,NA,NA
44710960047,NSRD0796,DTR,6,Tails,45,0.9,19.57,48.59,1.82,0.07,0.829,0.912,0.14,0.092,3.1,0.504,0.239,0.006,0.001,0.001,0.007,0.004,0.006,-0.001,0.002,0.005,0.001,-0.001,0.001,0.013,5.5,9.25,0.25,15,4471,NA,NA
44710960048,NSRD0796,DTR,7,Tails,45,1.2,16.54,55.27,1.695,0.071,0.883,1.22,0.132,0.04,3.08,0.428,0.27,0.007,-0.001,0.001,0.008,0.004,0.004,-0.001,0.001,0.004,0.001,-0.001,0.001,0.015,0.83,11.65,0.13,12.61,4471,NA,NA
44710960049,NSRD0796,DTR,2,Tails,38,0.9,15.74,60.59,2.163,0.093,0.86,0.694,0.196,0.098,2.8,0.553,0.017,0.008,-0.001,0.001,0.009,0.005,0.011,0.004,0.003,0.006,0.002,-0.001,0.002,0.015,0.9,7.34,0.41,8.65,4471,NA,NA
44710960050,NSRD0796,DTR,3,Tails,38,1.2,13.51,59.96,2.764,0.113,0.914,0.967,0.153,0.121,3.8,0.793,0.026,0.009,-0.001,0.002,0.008,0.003,0.013,0.002,0.002,0.007,0.001,-0.001,-0.001,0.011,0.4,9.67,0.19,10.26,4471,NA,NA
44710960051,NSRD0796,DTR,4,Tails,38,1,12.18,63.87,1.852,0.076,0.96,1.265,0.164,0.053,3.17,0.418,0.017,0.007,-0.001,0.001,0.007,0.005,0.013,0.001,0.001,0.004,0.001,0.002,0.001,0.013,0.39,9.41,0.12,9.92,4471,NA,NA
44710960052,NSRD0796,DTR,5,Tails,38,0.9,16.48,53.81,2.2,0.092,0.929,1.088,0.162,0.111,3.66,0.478,0.061,0.007,-0.001,0.001,0.007,0.003,0.009,-0.001,0.002,0.006,0.001,-0.001,0.001,0.013,0.67,12.15,0.23,13.05,4471,NA,NA
44710960053,NSRD0796,DTR,6,Tails,38,0.8,19.52,48.61,1.812,0.07,0.829,0.93,0.138,0.079,3.13,0.505,0.248,0.005,0.001,0.001,0.006,0.002,0.005,-0.001,0.002,0.004,0.001,-0.001,-0.001,0.01,4.33,10.58,0.18,15.09,4471,NA,NA
44710960054,NSRD0796,DTR,7,Tails,38,0.9,16.55,54.98,1.711,0.072,0.891,1.195,0.128,0.04,3.13,0.44,0.274,0.007,-0.001,0.001,0.008,0.003,0.004,-0.001,0.001,0.003,0.001,-0.001,-0.001,0.013,0.66,12.02,0.19,12.87,4471,NA,NA
44710970001,NSRD0797,DTR,3,Feed,53,29.4,33.34,37.87,2.027,0.091,0.493,0.792,0.093,0.096,3.26,0.186,0.055,0.004,0.001,0.004,0.003,0.002,0.01,0.002,0.012,0.006,0.001,-0.001,0.005,0.009,0.64,6.57,-0.17,7.04,4471,NA,NA
44710970002,NSRD0797,DTR,4,Feed,53,36.4,34.11,38.99,1.061,0.048,0.619,1.389,0.091,0.022,2.65,0.283,0.055,0.002,-0.001,0.004,0.002,-0.001,0.005,-0.001,0.006,0.002,-0.001,-0.001,0.003,0.008,0.32,4.51,0.55,5.38,4471,NA,NA
44710970003,NSRD0797,DTR,8,Feed,53,36.1,35.24,38.04,1.361,0.059,0.558,0.996,0.098,0.045,2.72,0.284,0.066,0.003,-0.001,0.004,0.003,0.002,0.012,0.002,0.008,0.003,-0.001,-0.001,0.004,0.008,0.36,4.66,0.03,5.05,4471,NA,NA
44710970004,NSRD0797,DTR,9,Feed,53,40.5,36.67,36.65,1.25,0.057,0.583,1.286,0.121,0.028,2.54,0.429,0.047,0.003,-0.001,0.006,0.003,0.003,0.013,0.002,0.008,0.004,-0.001,-0.001,0.005,0.009,0.22,3.81,0.28,4.31,4471,NA,NA
44710970005,NSRD0797,DTR,13,Feed,53,41.7,35.93,37.87,1.063,0.047,0.602,1.581,0.086,0.023,2.23,0.719,0.047,0.002,-0.001,0.004,0.003,0.003,0.015,0.001,0.007,0.002,-0.001,-0.001,0.004,0.012,0.08,2.93,0.71,3.72,4471,NA,NA
44710970006,NSRD0797,DTR,14,Feed,53,26.9,31.38,40.63,2.202,0.102,0.528,1.02,0.164,0.124,3.15,0.564,0.104,0.004,0.001,0.004,0.004,0.002,0.019,0.003,0.014,0.006,0.001,0.002,0.004,0.015,0.73,5.18,0.05,5.96,4471,NA,NA
44710970007,NSRD0797,DTR,3,Feed,45,30.7,33.74,37.48,1.938,0.089,0.486,0.779,0.089,0.094,3.17,0.182,0.057,0.003,-0.001,0.004,0.003,0.002,0.007,0.002,0.012,0.006,-0.001,-0.001,0.005,0.008,0.69,6.39,-0.2,6.88,4471,NA,NA
44710970008,NSRD0797,DTR,4,Feed,45,36.3,34.49,38.54,1.041,0.05,0.626,1.367,0.092,0.024,2.67,0.279,0.056,0.002,-0.001,0.002,0.003,0.001,0.004,0.001,0.014,0.015,0.001,-0.001,0.003,0.008,0.37,4.69,0.38,5.44,4471,NA,NA
44710970009,NSRD0797,DTR,8,Feed,45,36.2,35.13,37.97,1.369,0.062,0.56,0.972,0.097,0.045,2.72,0.279,0.067,0.003,0.001,0.003,0.003,0.002,0.009,0.001,0.008,0.004,-0.001,0.001,0.004,0.008,0.37,4.64,0.05,5.06,4471,NA,NA
44710970010,NSRD0797,DTR,9,Feed,45,40.5,36.8,36.25,1.235,0.059,0.58,1.272,0.12,0.031,2.52,0.42,0.06,0.003,-0.001,0.002,0.003,0.002,0.014,0.002,0.008,0.004,0.001,-0.001,0.004,0.008,0.21,3.75,0.25,4.21,4471,NA,NA
44710970011,NSRD0797,DTR,13,Feed,45,41.6,35.95,37.81,1.101,0.05,0.6,1.592,0.087,0.024,2.22,0.707,0.045,0.002,0.001,0.003,0.002,0.001,0.014,-0.001,0.007,0.003,-0.001,0.001,0.004,0.008,0.08,2.93,0.8,3.81,4471,NA,NA
44710970012,NSRD0797,DTR,14,Feed,45,26.6,31.21,40.48,2.222,0.1,0.525,1.047,0.163,0.145,3.16,0.573,0.102,0.004,0.002,0.006,0.003,0.001,0.017,0.003,0.013,0.006,0.001,0.001,0.004,0.009,0.72,5.14,0.16,6.02,4471,NA,NA
44710970013,NSRD0797,DTR,3,Feed,38,29.8,33.53,37.54,1.984,0.09,0.5,0.813,0.092,0.097,3.26,0.181,0.041,0.004,0.001,0.003,0.003,0.002,0.01,0.002,0.012,0.006,-0.001,0.001,0.005,0.009,0.72,6.51,-0.12,7.11,4471,NA,NA
44710970014,NSRD0797,DTR,4,Feed,38,36.4,34.49,38.36,1.035,0.049,0.633,1.348,0.091,0.02,2.68,0.281,0.053,0.002,-0.001,0.003,0.002,-0.001,0.007,-0.001,0.006,0.002,-0.001,-0.001,0.003,0.007,0.35,4.65,0.48,5.48,4471,NA,NA
44710970015,NSRD0797,DTR,8,Feed,38,36.2,35.37,37.64,1.369,0.058,0.556,0.999,0.098,0.041,2.72,0.287,0.058,0.003,-0.001,0.004,0.003,0.002,0.012,0.001,0.008,0.004,0.001,-0.001,0.004,0.008,0.41,4.63,0.02,5.06,4471,NA,NA
44710970016,NSRD0797,DTR,9,Feed,38,40.2,36.79,36.42,1.25,0.056,0.585,1.29,0.123,0.03,2.54,0.425,0.054,0.003,-0.001,0.004,0.003,0.001,0.013,0.002,0.008,0.004,-0.001,-0.001,0.004,0.009,0.24,3.84,0.26,4.34,4471,NA,NA
44710970017,NSRD0797,DTR,13,Feed,38,41.2,36.04,37.58,1.081,0.05,0.623,1.629,0.085,0.025,2.28,0.731,0.039,0.002,-0.001,0.004,0.003,0.002,0.014,-0.001,0.008,0.005,-0.001,-0.001,0.004,0.009,0.08,3.08,0.8,3.96,4471,NA,NA
44710970018,NSRD0797,DTR,14,Feed,38,26.7,31.46,40.51,2.239,0.1,0.523,1.031,0.162,0.142,3.15,0.566,0.105,0.004,0.001,0.004,0.003,0.002,0.015,0.002,0.015,0.008,0.001,-0.001,0.005,0.01,0.74,5.11,0.14,5.99,4471,NA,NA
44710970019,NSRD0797,DTR,3,Cons,53,83.8,63.98,8.813,0.321,0.036,0.098,0.107,0.018,0.012,0.543,0.027,0.017,0.003,-0.001,0.002,0.003,0.001,-0.001,0.004,0.02,0.005,0.001,-0.001,0.002,0.004,-0.19,0,-1.38,-1.57,4471,NA,NA
44710970020,NSRD0797,DTR,4,Cons,53,86.7,65,8.524,0.214,0.024,0.09,0.111,0.024,0.004,0.394,0.054,0.017,0.002,-0.001,0.002,0.003,0.001,0.003,0.003,0.016,0.005,0.001,-0.001,0.002,0.003,-0.31,-0.59,-1.42,-2.32,4471,NA,NA
44710970021,NSRD0797,DTR,8,Cons,53,83.8,63.8,9.739,0.291,0.028,0.096,0.097,0.021,0.009,0.484,0.059,0.027,0.003,-0.001,0.003,0.004,0.001,-0.001,0.003,0.019,0.005,0.001,-0.001,0.001,0.004,-0.27,-0.47,-1.31,-2.05,4471,NA,NA
44710970022,NSRD0797,DTR,9,Cons,53,83.7,63.61,9.741,0.269,0.028,0.11,0.139,0.027,0.005,0.465,0.096,0.022,0.003,-0.001,0.002,0.003,-0.001,-0.001,0.003,0.018,0.009,0.001,-0.001,0.001,0.003,-0.34,-0.5,-1.33,-2.17,4471,NA,NA
44710970023,NSRD0797,DTR,13,Cons,53,87.5,65.02,8.452,0.23,0.021,0.082,0.116,0.023,0.003,0.331,0.151,0.023,0.003,-0.001,0.003,0.003,-0.001,0.002,0.003,0.016,0.008,0.002,-0.001,0.001,0.003,-0.41,-0.85,-1.35,-2.61,4471,NA,NA
44710970024,NSRD0797,DTR,14,Cons,53,82.5,62.99,10.01,0.497,0.048,0.102,0.111,0.024,0.021,0.642,0.119,0.03,0.003,-0.001,0.003,0.004,0.002,0.005,0.007,0.038,0.01,0.001,-0.001,0.003,0.003,-0.19,-0.33,-1.22,-1.74,4471,NA,NA
44710970025,NSRD0797,DTR,3,Cons,45,86.9,65,7.674,0.289,0.036,0.086,0.091,0.015,0.01,0.474,0.023,0.021,0.003,-0.001,0.004,0.003,-0.001,0.002,0.005,0.029,0.005,-0.001,-0.001,0.001,0.002,-0.23,-0.22,-1.44,-1.89,4471,NA,NA
44710970026,NSRD0797,DTR,4,Cons,45,89.7,66.19,7.154,0.179,0.023,0.079,0.096,0.02,0.007,0.343,0.045,0.022,0.003,-0.001,0.002,0.004,0.003,0.002,0.003,0.017,0.007,0.001,-0.001,0.002,0.004,-0.36,-0.67,-1.46,-2.49,4471,NA,NA
44710970027,NSRD0797,DTR,8,Cons,45,87.5,65.32,7.857,0.235,0.028,0.078,0.078,0.016,0.007,0.393,0.046,0.019,0.002,-0.001,0.002,0.003,-0.001,0.002,0.003,0.02,0.005,0.001,-0.001,0.001,0.003,-0.35,-0.62,-1.41,-2.38,4471,NA,NA
44710970028,NSRD0797,DTR,9,Cons,45,86.5,65.04,8.06,0.229,0.024,0.09,0.116,0.023,0.003,0.384,0.077,0.019,0.003,-0.001,0.003,0.003,-0.001,0.002,0.003,0.018,0.007,0.002,-0.001,0.001,0.003,-0.4,-0.61,-1.37,-2.38,4471,NA,NA
44710970029,NSRD0797,DTR,13,Cons,45,89.2,66.5,6.739,0.177,0.021,0.07,0.096,0.019,0.003,0.277,0.114,0.01,0.002,-0.001,0.003,0.003,-0.001,-0.001,0.003,0.015,0.005,0.001,-0.001,-0.001,0.002,-0.48,-0.94,-1.35,-2.77,4471,NA,NA
44710970030,NSRD0797,DTR,14,Cons,45,89.4,67.01,5.631,0.296,0.034,0.059,0.074,0.015,0.013,0.363,0.07,0.03,0.003,-0.001,0.003,0.003,-0.001,0.004,0.007,0.036,0.007,0.001,-0.001,0.002,0.002,-0.34,-0.91,-1.35,-2.6,4471,NA,NA
44710970031,NSRD0797,DTR,3,Cons,38,92,67.93,4.658,0.196,0.025,0.052,0.057,0.009,0.005,0.299,0.015,0.019,0.002,-0.001,0.002,0.003,-0.001,-0.001,0.004,0.031,0.006,0.001,-0.001,-0.001,0.002,-0.32,-0.81,-1.45,-2.58,4471,NA,NA
44710970032,NSRD0797,DTR,4,Cons,38,92.8,67.89,4.955,0.126,0.02,0.055,0.066,0.013,0.002,0.228,0.031,0.015,0.002,-0.001,0.003,0.003,-0.001,-0.001,0.003,0.017,0.004,0.001,0.001,0.001,0.002,-0.43,-0.99,-1.46,-2.88,4471,NA,NA
44710970033,NSRD0797,DTR,8,Cons,38,91.3,67.5,5.312,0.163,0.025,0.054,0.061,0.012,0.004,0.265,0.034,0.021,0.002,-0.001,0.003,0.003,-0.001,0.002,0.004,0.022,0.007,0.001,-0.001,0.001,0.002,-0.42,-1.02,-1.35,-2.79,4471,NA,NA
44710970034,NSRD0797,DTR,9,Cons,38,90.7,67.64,5.296,0.155,0.023,0.06,0.078,0.014,0.002,0.257,0.054,0.021,0.003,-0.001,0.002,0.003,-0.001,-0.001,0.003,0.019,0.007,0.003,0.001,0.001,0.003,-0.44,-1.08,-1.32,-2.84,4471,NA,NA
44710970035,NSRD0797,DTR,13,Cons,38,92.2,68.23,4.626,0.126,0.018,0.053,0.072,0.012,0.001,0.199,0.084,0.022,0.002,-0.001,0.002,0.002,-0.001,-0.001,0.002,0.016,0.007,0.001,-0.001,0.001,0.002,-0.54,-1.22,-1.26,-3.02,4471,NA,NA
44710970036,NSRD0797,DTR,14,Cons,38,89.4,67.41,5.258,0.273,0.033,0.056,0.072,0.014,0.011,0.349,0.063,0.024,0.004,-0.001,0.002,0.004,0.002,0.004,0.008,0.042,0.007,0.002,-0.001,0.002,0.003,-0.37,-1.1,-1.22,-2.69,4471,NA,NA
44710970037,NSRD0797,DTR,3,Tails,53,1.1,17.11,53.58,2.845,0.125,0.681,1.118,0.131,0.145,4.56,0.224,0.106,0.004,0.001,0.003,0.007,0.001,0.011,-0.001,0.004,0.005,0.001,0.002,0.004,0.013,1.25,9.79,0.54,11.58,4471,NA,NA
44710970038,NSRD0797,DTR,4,Tails,53,0.8,12.33,61.49,1.62,0.062,0.945,2.184,0.136,0.042,4.1,0.396,0.095,0.003,-0.001,0.004,0.006,0.003,0.017,-0.001,-0.001,0.001,-0.001,0.001,0.003,0.015,0.84,7.89,1.93,10.66,4471,NA,NA
44710970039,NSRD0797,DTR,8,Tails,53,0.9,13.65,59.95,2.155,0.085,0.883,1.616,0.156,0.074,4.29,0.402,0.106,0.004,-0.001,0.004,0.006,0.003,0.018,-0.001,0.001,0.003,-0.001,-0.001,0.004,0.012,0.83,8.29,1.16,10.28,4471,NA,NA
44710970040,NSRD0797,DTR,9,Tails,53,0.9,11.97,61.54,2.122,0.084,0.976,2.229,0.205,0.048,4.3,0.674,0.107,0.003,-0.001,0.004,0.006,0.002,0.023,-0.001,-0.001,0.002,0.001,0.002,0.003,0.013,0.73,7.45,1.82,10,4471,NA,NA
44710970041,NSRD0797,DTR,13,Tails,53,1.8,10.13,64.93,1.841,0.077,0.96,2.637,0.133,0.057,3.67,1.141,0.072,0.014,-0.001,0.004,0.007,0.005,0.028,-0.001,0.001,0.002,-0.001,-0.001,0.004,0.015,0.88,6.03,2.56,9.47,4471,NA,NA
44710970042,NSRD0797,DTR,14,Tails,53,1.2,16.27,55.74,2.918,0.12,0.709,1.412,0.223,0.168,4.19,0.676,0.153,0.004,0.001,0.003,0.006,0.001,0.021,-0.001,0.004,0.008,-0.001,-0.001,0.003,0.012,1.06,7.67,0.75,9.48,4471,NA,NA
44710970043,NSRD0797,DTR,3,Tails,45,0.9,16.93,54,2.81,0.124,0.686,1.114,0.128,0.143,4.53,0.226,0.095,0.005,0.001,0.004,0.006,0.002,0.011,0.001,0.004,0.008,-0.001,-0.001,0.004,0.013,1.17,9.76,0.55,11.48,4471,NA,NA
44710970044,NSRD0797,DTR,4,Tails,45,0.8,12.51,61.23,1.61,0.062,0.976,2.158,0.139,0.041,4.17,0.392,0.105,0.003,-0.001,0.004,0.005,0.003,0.017,-0.001,-0.001,0.003,-0.001,-0.001,0.004,0.014,0.84,8.22,1.73,10.79,4471,NA,NA
44710970045,NSRD0797,DTR,8,Tails,45,0.8,13.59,60.04,2.153,0.088,0.875,1.549,0.153,0.073,4.25,0.394,0.113,0.003,0.001,0.003,0.005,0.002,0.016,-0.001,0.003,0.003,-0.001,-0.001,0.003,0.013,0.91,8.27,1.03,10.21,4471,NA,NA
44710970046,NSRD0797,DTR,9,Tails,45,1.2,11.96,61.61,2.113,0.089,0.976,2.189,0.205,0.062,4.28,0.669,0.105,0.005,-0.001,0.004,0.006,0.003,0.022,-0.001,0.003,0.003,-0.001,0.001,0.003,0.013,0.76,7.63,1.58,9.97,4471,NA,NA
44710970047,NSRD0797,DTR,13,Tails,45,1.1,9.569,65.66,1.892,0.08,1.01,2.738,0.143,0.045,3.8,1.161,0.09,0.004,0.001,0.004,0.007,0.005,0.028,-0.001,-0.001,0.002,0.001,0.004,0.004,0.016,0.56,6.24,2.45,9.25,4471,NA,NA
44710970048,NSRD0797,DTR,14,Tails,45,0.9,16.28,55.62,2.975,0.13,0.704,1.421,0.224,0.199,4.23,0.679,0.139,0.004,0.002,0.004,0.006,0.003,0.023,0.001,0.004,0.007,0.001,0.002,0.004,0.014,1.08,7.67,0.74,9.49,4471,NA,NA
44710970049,NSRD0797,DTR,3,Tails,38,0.8,17,53.4,2.798,0.121,0.699,1.142,0.13,0.142,4.58,0.216,0.086,0.005,0.001,0.004,0.005,0.002,0.011,-0.001,0.004,0.006,0.001,-0.001,0.004,0.012,1.33,9.94,0.5,11.77,4471,NA,NA
44710970050,NSRD0797,DTR,4,Tails,38,0.7,12.58,61.02,1.617,0.065,0.983,2.102,0.139,0.033,4.19,0.39,0.082,0.002,-0.001,0.005,0.005,0.003,0.013,-0.001,-0.001,0.001,-0.001,0.001,0.004,0.013,0.87,8.26,1.75,10.88,4471,NA,NA
44710970051,NSRD0797,DTR,8,Tails,38,0.8,13.62,59.8,2.193,0.088,0.875,1.575,0.157,0.068,4.3,0.405,0.105,0.004,-0.001,0.003,0.006,0.004,0.018,-0.001,0.002,0.004,0.001,-0.001,0.004,0.014,1.01,8.29,0.97,10.27,4471,NA,NA
44710970052,NSRD0797,DTR,9,Tails,38,0.9,11.85,61.76,2.106,0.09,0.968,2.148,0.207,0.053,4.24,0.664,0.094,0.003,-0.001,0.004,0.005,0.001,0.022,-0.001,0.001,0.002,-0.001,-0.001,0.003,0.012,0.84,7.53,1.55,9.92,4471,NA,NA
44710970053,NSRD0797,DTR,13,Tails,38,0.9,9.548,65.2,1.887,0.074,1.03,2.71,0.143,0.051,3.84,1.191,0.085,0.003,-0.001,0.004,0.005,0.004,0.028,-0.001,-0.001,0.001,0.001,0.002,0.003,0.014,0.67,6.43,2.38,9.48,4471,NA,NA
44710970054,NSRD0797,DTR,14,Tails,38,0.9,16.32,55.55,3.028,0.132,0.707,1.4,0.22,0.19,4.27,0.677,0.15,0.005,0.001,0.005,0.007,0.004,0.021,0.001,0.004,0.008,0.002,0.001,0.004,0.015,1.19,7.55,0.8,9.54,4471,NA,NA
44710980258,NSRD0798,DTR,3,Feed,53,34.79,36.06,37.2,1.268,0.058,0.585,0.698,0.108,0.042,2.35,0.364,0.059,0.003,0.001,0.004,0.002,0.003,0.008,0.002,0.007,0.005,0.001,-0.001,0.003,0.006,0.57,5.07,-0.24,5.4,4471,NA,NA
44710980259,NSRD0798,DTR,4,Feed,53,38.2,36,37.23,1.393,0.069,0.578,1.472,0.1,0.092,2.2,0.532,0.053,0.003,0.001,0.003,0.002,0.002,0.009,0.002,0.009,0.006,-0.001,-0.001,0.003,0.005,0.3,3.6,0.58,4.48,4471,NA,NA
44710980260,NSRD0798,DTR,5,Feed,53,34.96,34.34,38.55,1.704,0.079,0.494,2.117,0.135,0.082,2.07,1.134,0.049,0.004,0.001,0.002,0.004,0.004,0.019,0.002,0.013,0.007,-0.001,0.001,0.003,0.008,0.14,2.89,1.26,4.29,4471,NA,NA
44710980261,NSRD0798,DTR,6,Feed,53,28.7,31.76,41.21,1.592,0.09,0.39,2.163,0.108,0.126,2.31,0.551,0.072,0.004,0.002,0.002,0.002,0.002,0.012,0.003,0.013,0.007,0.001,0.001,0.003,0.008,0.54,3.77,1.43,5.74,4471,NA,NA
44710980262,NSRD0798,DTR,7,Feed,53,22.7,31.9,40.5,1.817,0.087,0.4,1.149,0.088,0.113,2.34,0.506,0.1,0.004,0.002,0.003,0.002,0.001,0.01,0.002,0.013,0.006,0.001,-0.001,0.003,0.006,1.51,5.23,0.38,7.12,4471,NA,NA
44710980263,NSRD0798,DTR,8,Feed,53,24.68,32.98,39.59,1.844,0.086,0.415,0.887,0.111,0.082,2.33,0.541,0.106,0.004,0.002,0.003,0.002,0.001,0.01,0.002,0.012,0.007,0.001,0.002,0.002,0.008,1.54,5.12,0.08,6.74,4471,NA,NA
44710980264,NSRD0798,DTR,9,Feed,53,16,30.33,40.19,2.566,0.117,0.383,1.457,0.114,0.212,2.61,0.687,0.123,0.005,0.002,0.002,0.004,0.003,0.012,0.004,0.018,0.009,0.001,0.001,0.003,0.008,1.71,5.62,0.73,8.06,4471,NA,NA
44710980265,NSRD0798,DTR,10,Feed,53,24.85,32.25,39.49,2.275,0.106,0.347,2.004,0.11,0.144,2.28,0.58,0.102,0.005,0.002,0.002,0.002,0.001,0.009,0.003,0.016,0.008,0.001,0.001,0.003,0.007,1.02,3.82,1.19,6.03,4471,NA,NA
44710980266,NSRD0798,DTR,3,Feed,45,34.6,36.33,37.03,1.227,0.058,0.585,0.703,0.106,0.038,2.32,0.355,0.06,0.003,0.001,0.003,0.004,0.003,0.01,0.001,0.008,0.005,-0.001,-0.001,0.003,0.007,0.63,4.95,-0.2,5.38,4471,NA,NA
44710980267,NSRD0798,DTR,4,Feed,45,38.2,35.73,37.62,1.401,0.067,0.569,1.417,0.1,0.081,2.18,0.533,0.069,0.003,0.002,0.003,0.002,0.001,0.009,0.002,0.009,0.006,-0.001,-0.001,0.002,0.006,0.33,3.54,0.54,4.41,4471,NA,NA
44710980268,NSRD0798,DTR,5,Feed,45,35.12,33.83,38.78,1.755,0.078,0.489,2.173,0.144,0.09,2.11,1.152,0.055,0.006,0.001,0.003,0.002,0.003,0.016,0.002,0.014,0.01,-0.001,0.001,0.003,0.012,0.21,2.91,1.31,4.43,4471,NA,NA
44710980269,NSRD0798,DTR,6,Feed,45,29,31.94,41.07,1.587,0.073,0.387,2.184,0.105,0.159,2.29,0.541,0.068,0.004,0.002,0.003,0.002,0.003,0.01,0.003,0.013,0.006,0.001,0.001,0.003,0.007,0.59,3.77,1.4,5.76,4471,NA,NA
44710980270,NSRD0798,DTR,7,Feed,45,22.63,31.83,40.49,1.84,0.089,0.401,1.16,0.094,0.1,2.37,0.506,0.099,0.004,0.002,0.003,0.002,0.001,0.008,0.003,0.013,0.006,0.001,0.001,0.003,0.006,1.75,5.07,0.38,7.2,4471,NA,NA
44710980271,NSRD0798,DTR,8,Feed,45,24.75,33,39.46,1.851,0.084,0.415,0.879,0.112,0.077,2.3,0.537,0.103,0.004,0.002,0.004,0.002,0.003,0.008,0.002,0.013,0.007,0.001,-0.001,0.003,0.006,1.75,4.93,0.06,6.74,4471,NA,NA
44710980272,NSRD0798,DTR,9,Feed,45,16,30.17,40.33,2.591,0.118,0.382,1.495,0.115,0.212,2.6,0.692,0.13,0.005,0.002,0.003,0.002,0.003,0.013,0.003,0.019,0.009,0.002,0.001,0.003,0.01,1.8,5.5,0.74,8.04,4471,NA,NA
44710980273,NSRD0798,DTR,10,Feed,45,25.2,32.15,39.66,2.25,0.114,0.348,1.983,0.105,0.145,2.29,0.578,0.107,0.006,0.002,0.002,0.004,0.001,0.009,0.004,0.016,0.007,0.001,0.001,0.003,0.009,1.09,3.79,1.21,6.09,4471,NA,NA
44710980274,NSRD0798,DTR,3,Feed,38,33.82,35.87,37.27,1.276,0.061,0.599,0.694,0.106,0.04,2.39,0.368,0.057,0.003,0.001,0.002,0.004,0.003,0.009,0.002,0.008,0.005,0.001,-0.001,0.003,0.005,0.62,5.11,-0.17,5.56,4471,NA,NA
44710980275,NSRD0798,DTR,4,Feed,38,37.9,36.02,37.03,1.405,0.07,0.578,1.485,0.101,0.078,2.21,0.529,0.064,0.004,0.002,0.002,0.004,0.003,0.013,0.002,0.009,0.006,0.001,0.002,0.003,0.007,0.32,3.55,0.62,4.49,4471,NA,NA
44710980276,NSRD0798,DTR,5,Feed,38,36.1,33.84,38.79,1.727,0.081,0.499,2.151,0.149,0.069,2.1,1.148,0.049,0.004,0.002,0.004,0.002,0.002,0.015,0.002,0.013,0.007,0.001,0.001,0.003,0.008,0.18,2.94,1.29,4.41,4471,NA,NA
44710980277,NSRD0798,DTR,6,Feed,38,28.87,31.69,41.19,1.595,0.075,0.386,2.234,0.108,0.115,2.31,0.54,0.07,0.004,0.002,0.003,0.004,0.002,0.008,0.003,0.012,0.006,0.001,-0.001,0.003,0.007,0.55,3.67,1.54,5.76,4471,NA,NA
44710980278,NSRD0798,DTR,7,Feed,38,22.56,31.78,40.49,1.831,0.089,0.4,1.157,0.091,0.112,2.35,0.5,0.107,0.004,0.002,0.002,0.002,0.002,0.007,0.003,0.013,0.006,0.001,0.001,0.003,0.006,1.57,5.2,0.41,7.18,4471,NA,NA
44710980279,NSRD0798,DTR,8,Feed,38,24.3,32.81,39.49,1.859,0.083,0.414,0.887,0.108,0.076,2.33,0.541,0.097,0.004,0.001,0.002,0.002,0.002,0.008,0.002,0.012,0.007,0.001,-0.001,0.002,0.011,1.52,5.16,0.08,6.76,4471,NA,NA
44710980280,NSRD0798,DTR,9,Feed,38,16.3,30.4,39.57,2.576,0.119,0.39,1.49,0.116,0.223,2.62,0.687,0.131,0.005,0.002,0.001,0.004,0.002,0.012,0.003,0.019,0.009,0.002,0.001,0.003,0.008,1.64,5.81,0.78,8.23,4471,NA,NA
44710980281,NSRD0798,DTR,10,Feed,38,24.96,32.53,39.29,2.279,0.107,0.348,1.995,0.108,0.153,2.27,0.576,0.115,0.005,0.002,0.001,0.004,0.002,0.01,0.003,0.017,0.008,0.001,0.001,0.003,0.008,1.07,3.86,1.11,6.04,4471,NA,NA
44710980001,NSRD0798,DTR,3,Cons,53,85.8,65.71,7.347,0.218,0.029,0.08,0.107,0.026,0.007,0.334,0.059,0.004,0.002,-0.001,0.002,0.003,0.001,0.002,0.004,0.019,0.008,0.001,0.001,0.001,0.003,-0.25,-0.61,-1.44,-2.3,4471,NA,NA
44710980002,NSRD0798,DTR,4,Cons,53,84,64.55,8.898,0.301,0.036,0.088,0.134,0.026,0.01,0.358,0.117,0.016,0.003,-0.001,0.003,0.004,0.003,0.006,0.004,0.021,0.009,0.002,-0.001,0.001,0.004,-0.29,-0.67,-1.37,-2.33,4471,NA,NA
44710980003,NSRD0798,DTR,5,Cons,53,80,62.56,10.82,0.393,0.036,0.092,0.27,0.029,0.011,0.362,0.272,0.014,0.003,-0.001,0.002,0.004,-0.001,0.006,0.006,0.031,0.009,0.002,0.001,0.001,0.003,-0.32,-0.55,-1.2,-2.07,4471,NA,NA
44710980004,NSRD0798,DTR,6,Cons,53,83.2,65.18,7.832,0.308,0.037,0.07,0.208,0.019,0.012,0.357,0.115,0.009,0.003,-0.001,0.004,0.003,0.004,0.005,0.006,0.034,0.01,0.002,-0.001,0.002,0.005,-0.32,-0.68,-1.18,-2.18,4471,NA,NA
44710980005,NSRD0798,DTR,7,Cons,53,78.3,62.3,10.69,0.454,0.049,0.087,0.172,0.019,0.021,0.515,0.116,0.026,0.003,-0.001,0.003,0.004,0.003,0.006,0.008,0.043,0.009,0.002,0.001,0.002,0.006,-0.14,0.03,-1.26,-1.37,4471,NA,NA
44710980006,NSRD0798,DTR,8,Cons,53,80.4,62.77,10.19,0.438,0.041,0.091,0.136,0.021,0.017,0.494,0.122,0.03,0.003,-0.001,0.004,0.003,0.003,0.004,0.007,0.037,0.008,0.002,-0.001,0.001,0.004,-0.15,0,-1.34,-1.49,4471,NA,NA
44710980007,NSRD0798,DTR,9,Cons,53,80.7,64.15,8.496,0.46,0.05,0.077,0.171,0.019,0.018,0.45,0.117,0.035,0.003,-0.001,0.003,0.004,0.002,0.003,0.01,0.068,0.009,0.002,-0.001,0.002,0.004,-0.14,-0.23,-1.22,-1.59,4471,NA,NA
44710980008,NSRD0798,DTR,10,Cons,53,83.4,65.96,6.57,0.373,0.04,0.06,0.168,0.018,0.014,0.339,0.086,0.022,0.003,-0.001,0.003,0.004,0.003,0.004,0.009,0.044,0.009,0.002,0.001,0.001,0.004,-0.26,-0.71,-1.14,-2.11,4471,NA,NA
44710980009,NSRD0798,DTR,3,Cons,45,87.9,67.11,5.86,0.16,0.027,0.06,0.087,0.021,0.005,0.249,0.043,0.009,0.003,-0.001,0.003,0.004,0.003,0.005,0.005,0.02,0.008,0.002,0.001,0.001,0.004,-0.3,-0.89,-1.43,-2.62,4471,NA,NA
44710980010,NSRD0798,DTR,4,Cons,45,86.2,65.67,7.698,0.254,0.032,0.075,0.117,0.023,0.008,0.309,0.099,0.002,0.003,-0.001,0.002,0.003,0.003,0.004,0.004,0.02,0.008,0.002,0.001,0.001,0.003,-0.32,-0.83,-1.37,-2.52,4471,NA,NA
44710980011,NSRD0798,DTR,5,Cons,45,82.1,64.04,9.491,0.35,0.034,0.081,0.239,0.027,0.009,0.315,0.24,0.012,0.004,-0.001,0.003,0.003,0.001,0.005,0.006,0.027,0.01,0.002,-0.001,0.002,0.003,-0.34,-0.75,-1.18,-2.27,4471,NA,NA
44710980012,NSRD0798,DTR,6,Cons,45,84.9,65.98,7.013,0.277,0.035,0.066,0.194,0.018,0.01,0.322,0.102,0.011,0.003,-0.001,0.004,0.003,0.002,0.005,0.006,0.035,0.008,0.001,0.001,0.001,0.003,-0.33,-0.8,-1.14,-2.27,4471,NA,NA
44710980013,NSRD0798,DTR,7,Cons,45,82.1,64.09,8.865,0.38,0.043,0.071,0.148,0.017,0.016,0.415,0.095,0.021,0.003,-0.001,0.003,0.003,0.004,0.004,0.008,0.044,0.009,0.002,-0.001,0.002,0.005,-0.19,-0.36,-1.29,-1.84,4471,NA,NA
44710980014,NSRD0798,DTR,8,Cons,45,81.1,63.84,8.877,0.374,0.04,0.077,0.118,0.019,0.014,0.407,0.101,0.024,0.003,-0.001,0.003,0.004,0.001,0.004,0.007,0.036,0.008,0.001,-0.001,0.001,0.002,-0.19,-0.29,-1.3,-1.78,4471,NA,NA
44710980015,NSRD0798,DTR,9,Cons,45,81.5,64.21,8.254,0.449,0.049,0.071,0.167,0.02,0.019,0.436,0.113,0.033,0.004,-0.001,0.003,0.003,0.004,0.004,0.01,0.067,0.009,0.002,-0.001,0.002,0.004,-0.17,-0.34,-1.14,-1.65,4471,NA,NA
44710980016,NSRD0798,DTR,10,Cons,45,87,67.44,5.193,0.293,0.039,0.048,0.141,0.016,0.011,0.27,0.068,0.014,0.004,-0.001,0.004,0.003,0.002,0.003,0.009,0.047,0.009,0.002,-0.001,0.001,0.004,-0.32,-0.99,-1.16,-2.47,4471,NA,NA
44710980017,NSRD0798,DTR,3,Cons,38,89.6,68,5.044,0.149,0.028,0.056,0.084,0.018,0.004,0.226,0.038,0.011,0.003,-0.001,0.003,0.004,0.003,0.002,0.004,0.02,0.007,0.002,0.001,0.001,0.003,-0.37,-1,-1.36,-2.73,4471,NA,NA
44710980018,NSRD0798,DTR,4,Cons,38,86.6,66.5,6.822,0.229,0.032,0.07,0.107,0.02,0.007,0.275,0.087,0.019,0.003,-0.001,0.004,0.004,0.003,0.004,0.004,0.021,0.008,0.002,0.001,0.002,0.004,-0.39,-0.94,-1.32,-2.65,4471,NA,NA
44710980019,NSRD0798,DTR,5,Cons,38,84.3,65.37,7.975,0.286,0.031,0.071,0.196,0.023,0.007,0.27,0.191,0.021,0.003,-0.001,0.004,0.004,0.004,0.005,0.006,0.028,0.011,0.002,0.001,0.002,0.004,-0.42,-0.9,-1.17,-2.49,4471,NA,NA
44710980020,NSRD0798,DTR,6,Cons,38,86.4,67.02,5.636,0.236,0.032,0.055,0.165,0.016,0.008,0.268,0.082,0.022,0.003,-0.001,0.003,0.004,0.003,0.004,0.007,0.034,0.008,0.002,-0.001,0.001,0.004,-0.43,-1.01,-1.09,-2.53,4471,NA,NA
44710980021,NSRD0798,DTR,7,Cons,38,84.3,65.71,7.129,0.311,0.039,0.059,0.124,0.014,0.012,0.338,0.076,0.022,0.003,-0.001,0.003,0.004,0.001,-0.001,0.008,0.043,0.008,0.002,-0.001,0.001,0.003,-0.29,-0.62,-1.3,-2.21,4471,NA,NA
44710980022,NSRD0798,DTR,8,Cons,38,83.4,65.53,7.443,0.324,0.035,0.064,0.105,0.016,0.012,0.363,0.087,0.014,0.003,-0.001,0.002,0.003,0.002,0.005,0.008,0.036,0.008,0.002,-0.001,0.001,0.003,-0.26,-0.55,-1.31,-2.12,4471,NA,NA
44710980023,NSRD0798,DTR,9,Cons,38,84.9,66.39,6.034,0.341,0.044,0.057,0.133,0.015,0.014,0.328,0.084,0.02,0.004,-0.001,0.002,0.004,0.003,0.004,0.011,0.068,0.009,0.002,0.002,0.002,0.005,-0.26,-0.67,-1.22,-2.15,4471,NA,NA
44710980024,NSRD0798,DTR,10,Cons,38,87.2,67.96,4.346,0.282,0.033,0.045,0.131,0.013,0.009,0.237,0.059,0.021,0.003,-0.001,0.002,0.002,0.001,0.004,0.009,0.045,0.009,0.002,-0.001,-0.001,0.002,-0.41,-1.21,-1.02,-2.64,4471,NA,NA
44710980025,NSRD0798,DTR,3,Tails,53,2.6,17.16,56.43,1.943,0.08,0.875,1.066,0.16,0.062,3.49,0.484,0.104,0.005,0.001,0.003,0.004,-0.001,0.013,-0.001,-0.001,0.005,0.001,-0.001,0.004,0.011,0.84,8.85,0.44,10.13,4471,NA,NA
44710980026,NSRD0798,DTR,4,Tails,53,1.2,14.14,59.17,2.251,0.093,0.929,2.39,0.157,0.155,3.47,0.775,0.106,0.006,0.001,0.002,0.005,0.001,0.017,-0.001,0.001,0.005,0.001,-0.001,0.004,0.012,0.6,7.04,1.89,9.53,4471,NA,NA
44710980027,NSRD0798,DTR,5,Tails,53,1.2,10.94,61.16,2.814,0.118,0.79,3.529,0.217,0.135,3.33,1.776,0.092,0.006,0.001,0.002,0.007,0.001,0.024,-0.001,0.002,0.004,0.001,-0.001,0.004,0.014,0.44,5.92,3.08,9.44,4471,NA,NA
44710980028,NSRD0798,DTR,6,Tails,53,1,14.9,58.49,2.242,0.094,0.531,3.042,0.15,0.178,3.13,0.698,0.108,0.005,0.001,0.002,0.004,0.001,0.013,-0.001,0.002,0.005,0.001,-0.001,0.004,0.011,0.72,6.38,2.47,9.57,4471,NA,NA
44710980029,NSRD0798,DTR,7,Tails,53,1.2,20.11,52.05,2.373,0.102,0.513,1.479,0.118,0.144,2.96,0.579,0.14,0.005,0.001,0.003,0.003,0.001,0.01,-0.001,0.002,0.006,0.001,-0.001,0.004,0.01,1.39,8.07,0.89,10.35,4471,NA,NA
44710980030,NSRD0798,DTR,8,Tails,53,1.1,20.43,51.88,2.443,0.097,0.532,1.155,0.149,0.108,2.96,0.633,0.151,0.005,0.002,0.002,0.002,-0.001,0.007,-0.001,0.002,0.005,-0.001,-0.001,0.002,0.005,1.47,8.07,0.47,10.01,4471,NA,NA
44710980031,NSRD0798,DTR,9,Tails,53,1,22.3,47.48,3.091,0.135,0.445,1.704,0.137,0.251,3.02,0.747,0.16,0.006,0.002,0.003,0.004,-0.001,0.012,0.001,0.007,0.009,0.001,-0.001,0.004,0.01,1.16,8.04,1.03,10.23,4471,NA,NA
44710980032,NSRD0798,DTR,10,Tails,53,1,18.6,53.1,3.052,0.132,0.451,2.662,0.147,0.186,2.97,0.716,0.152,0.006,0.001,0.001,0.004,-0.001,0.008,-0.001,0.006,0.008,0.001,-0.001,0.004,0.011,1.08,6.13,2,9.21,4471,NA,NA
44710980033,NSRD0798,DTR,3,Tails,45,1.1,16.39,57.32,1.937,0.08,0.875,1.087,0.157,0.06,3.47,0.489,0.117,0.005,0.001,0.002,0.005,-0.001,0.013,-0.001,0.001,0.006,-0.001,-0.001,0.003,0.01,0.84,9.02,0.42,10.28,4471,NA,NA
44710980034,NSRD0798,DTR,4,Tails,45,1.8,14.1,59.84,2.263,0.094,0.898,2.301,0.156,0.132,3.42,0.782,0.107,0.006,0.001,0.002,0.005,0.001,0.018,-0.001,0.001,0.004,0.001,-0.001,0.004,0.013,0.61,6.87,1.79,9.27,4471,NA,NA
44710980035,NSRD0798,DTR,5,Tails,45,1.1,10.92,61.1,2.842,0.116,0.771,3.514,0.23,0.146,3.32,1.779,0.096,0.008,0.001,0.002,0.005,-0.001,0.025,-0.001,0.002,0.005,0.001,-0.001,0.003,0.012,0.48,5.87,2.98,9.33,4471,NA,NA
44710980036,NSRD0798,DTR,6,Tails,45,1,14.93,58.05,2.242,0.096,0.534,3.113,0.15,0.229,3.14,0.697,0.098,0.006,0.002,0.002,0.005,0.001,0.013,-0.001,0.003,0.006,0.001,-0.001,0.004,0.013,0.69,6.3,2.57,9.56,4471,NA,NA
44710980037,NSRD0798,DTR,7,Tails,45,1,20.09,51.76,2.39,0.103,0.51,1.494,0.123,0.129,2.97,0.577,0.14,0.005,0.001,0.003,0.003,-0.001,0.012,-0.001,0.003,0.006,0.001,-0.001,0.004,0.01,1.47,8.09,0.86,10.42,4471,NA,NA
44710980038,NSRD0798,DTR,8,Tails,45,1.1,20.45,51.94,2.435,0.102,0.537,1.144,0.152,0.102,2.95,0.629,0.149,0.005,0.001,0.002,0.003,-0.001,0.007,-0.001,0.002,0.006,0.001,-0.001,0.003,0.009,1.46,8.06,0.45,9.97,4471,NA,NA
44710980039,NSRD0798,DTR,9,Tails,45,0.9,21.93,48.12,3.123,0.134,0.439,1.736,0.14,0.25,3.01,0.766,0.171,0.007,0.002,0.003,0.005,-0.001,0.013,0.002,0.008,0.01,0.001,-0.001,0.005,0.012,1.14,7.88,1.07,10.09,4471,NA,NA
44710980040,NSRD0798,DTR,10,Tails,45,1.1,18.66,53.29,3.043,0.141,0.451,2.601,0.139,0.192,2.94,0.695,0.153,0.007,0.001,0.002,0.005,0.001,0.013,-0.001,0.006,0.008,0.001,-0.001,0.005,0.013,1,6.23,1.93,9.16,4471,NA,NA
44710980041,NSRD0798,DTR,3,Tails,38,0.9,16.62,56.53,1.977,0.087,0.891,1.061,0.157,0.063,3.53,0.494,0.108,0.007,0.001,0.003,0.006,-0.001,0.009,-0.001,-0.001,0.004,0.001,-0.001,0.004,0.01,0.86,9.11,0.43,10.4,4471,NA,NA
44710980042,NSRD0798,DTR,4,Tails,38,1.8,14.13,59.06,2.259,0.094,0.914,2.412,0.158,0.127,3.46,0.782,0.107,0.006,0.001,0.003,0.005,0.001,0.014,-0.001,0.001,0.004,0.001,-0.001,0.004,0.013,0.67,6.96,1.85,9.48,4471,NA,NA
44710980043,NSRD0798,DTR,5,Tails,38,1.1,10.88,61.44,2.818,0.12,0.79,3.4,0.238,0.115,3.3,1.779,0.098,0.006,0.001,0.002,0.005,-0.001,0.027,-0.001,0.002,0.004,0.001,-0.001,0.003,0.012,0.54,5.88,2.86,9.28,4471,NA,NA
44710980044,NSRD0798,DTR,6,Tails,38,1.2,14.85,58.07,2.258,0.095,0.528,3.138,0.152,0.159,3.13,0.696,0.116,0.005,0.001,0.003,0.004,0.001,0.012,-0.001,0.003,0.005,0.001,-0.001,0.003,0.012,0.79,6.26,2.55,9.6,4471,NA,NA
44710980045,NSRD0798,DTR,7,Tails,38,1,19.91,52.14,2.381,0.108,0.51,1.494,0.12,0.143,2.94,0.572,0.136,0.005,0.001,0.002,0.004,-0.001,0.011,-0.001,0.002,0.006,0.001,-0.001,0.004,0.01,1.58,7.86,0.87,10.31,4471,NA,NA
44710980046,NSRD0798,DTR,8,Tails,38,1.1,20.36,51.9,2.459,0.102,0.534,1.154,0.145,0.102,2.97,0.629,0.14,0.006,0.002,0.003,0.003,-0.001,0.009,-0.001,0.003,0.006,0.001,-0.001,0.003,0.009,1.7,7.88,0.43,10.01,4471,NA,NA
44710980047,NSRD0798,DTR,9,Tails,38,0.9,22.42,46.98,3.094,0.136,0.452,1.739,0.137,0.257,3.05,0.743,0.177,0.006,0.002,0.004,0.004,-0.001,0.013,0.001,0.008,0.01,0.001,-0.001,0.004,0.012,1.39,7.98,1.04,10.41,4471,NA,NA
44710980048,NSRD0798,DTR,10,Tails,38,1.2,18.86,52.68,3.076,0.137,0.456,2.588,0.144,0.203,2.95,0.699,0.179,0.006,0.001,0.003,0.005,0.002,0.011,-0.001,0.006,0.009,0.001,-0.001,0.005,0.013,1.44,6.07,1.66,9.17,4471,NA,NA
44710990281,NSRD0799,DTR,5,Feed,53,19.05,30.51,42.97,3.606,0.166,0.421,0.902,0.12,0.094,1.89,1.532,0.225,0.006,0.002,0.002,0.004,0.003,0.037,0.004,0.036,0.013,0.002,-0.001,0.006,0.012,0.98,3,0.21,4.19,4471,NA,NA
44710990282,NSRD0799,DTR,6,Feed,53,29.05,30.96,41.27,2.748,0.123,0.436,1.537,0.116,0.064,2.39,1.331,0.238,0.004,0.002,0.003,0.002,0.001,0.03,0.003,0.027,0.01,0.002,0.002,0.003,0.012,0.27,4.01,0.8,5.08,4471,NA,NA
44710990283,NSRD0799,DTR,10,Feed,53,29.35,31.17,41.28,2.456,0.106,0.458,1.455,0.079,0.117,2.67,0.906,0.112,0.004,0.002,0.002,0.002,0.002,0.021,0.003,0.018,0.008,0.001,0.003,0.004,0.009,0.29,4.6,0.76,5.65,4471,NA,NA
44710990284,NSRD0799,DTR,12,Feed,53,29.56,31.45,41.12,3.024,0.138,0.426,1.265,0.078,0.088,2.38,1.57,0.292,0.004,0.002,0.002,0.004,0.002,0.035,0.004,0.024,0.01,0.002,0.002,0.004,0.007,0.31,3.64,0.59,4.54,4471,NA,NA
44710990285,NSRD0799,DTR,13,Feed,53,26.65,28.88,43.33,3.645,0.16,0.427,1.34,0.085,0.354,2.53,1.874,0.108,0.005,0.002,0.003,0.005,0.004,0.043,0.004,0.027,0.011,-0.001,0.002,0.006,0.009,0.16,3.75,0.66,4.57,4471,NA,NA
