Repository: mclauson-fortescue/IB_regression_review_082024

updates to comments to first pass regression review for IB.

File: data/DMS_run.csv (part 3 of 4)
hole_id,comp_no,process_phase,mass_kg,mass_pct,Fe_pct_XRF,SiO2_pct_XRF,Al2O3_pct_XRF,TiO2_pct_XRF,Mn_pct_XRF,CaO_pct_XRF,P_pct_XRF,S_pct_XRF,MgO_pct_XRF,K2O_pct_XRF,Na2O_pct_XRF,Zn_pct_XRF,As_pct_XRF,Cl_pct_XRF,Cu_pct_XRF,Pb_pct_XRF,Ba_pct_XRF,V_pct_XRF,Cr_pct_XRF,Ni_pct_XRF,Co_pct_XRF,Sn_pct_XRF,Zr_pct_XRF,Sr_pct_XRF,Fe3O4_pct_SATMAGAN,Fe3O4_pct_MAGNASAT,LOI371_pct,LOI650_pct,LOI1000_pct,LOI_total_pct
NSRD0797,13,DMS Mags,154.1,95.241038318912246,37.54,35.97,1.1499999999999999,4.9000000000000002E-2,0.59599999999999997,1.3640000000000001,9.9000000000000005E-2,3.1E-2,2.21,0.77200000000000002,7.2999999999999995E-2,3.0000000000000001E-3,1E-3,5.0000000000000001E-4,1E-3,5.0000000000000001E-4,1.2E-2,5.0000000000000001E-4,7.0000000000000001E-3,2E-3,1E-3,5.0000000000000001E-4,3.0000000000000001E-3,7.0000000000000001E-3,43.32,45.53,0.08,2.89,0.55000000000000004,3.52
NSRD0797,13,DMS Tails,7.7,4.7589616810877633,9.6180000000000003,63.06,0.73899999999999999,0.02,1.05,5.2430000000000003,3.3000000000000002E-2,5.3999999999999999E-2,3.45,0.35099999999999998,6.2E-2,1E-3,5.0000000000000001E-4,5.0000000000000001E-4,3.0000000000000001E-3,5.0000000000000001E-4,4.0000000000000001E-3,5.0000000000000001E-4,5.0000000000000001E-4,2E-3,5.0000000000000001E-4,5.0000000000000001E-4,3.0000000000000001E-3,1.0999999999999999E-2,3.39,2.5499999999999998,0.24,4.53,6.64,11.41
NSRD0797,13,Calc Head,161.79999999999998,100.00000000000001,36.211202719406678,37.259202719406673,1.1304406674907292,4.7619901112484556E-2,0.6176056860321385,1.5486001236093947,9.5859085290482079E-2,3.2094561186650189E-2,2.2690111248454885,0.75196477132262052,7.2476514215080334E-2,2.904820766378245E-3,9.7620519159456135E-4,5.0000000000000001E-4,1.0951792336217553E-3,5.0000000000000001E-4,1.161928306551298E-2,5.0000000000000001E-4,6.6906674907292966E-3,2E-3,9.7620519159456135E-4,5.0000000000000001E-4,3.0000000000000005E-3,7.1903584672435121E-3,41.419746600741661,43.484598269468485,8.7614338689740431E-2,2.9680469715698394,0.83982076637824488,3.8954820766378249
NSRD0797,13,Feed Assay(calc from PSD),NA,NA,36.709723839082962,37.020119587097291,1.1063013575019587,4.8670173629359326E-2,0.59455070552420997,1.4914581296419329,9.4665532936031804E-2,3.0800053546461471E-2,2.2325175761301774,0.7335072238142929,5.9826301228593816E-2,2.9116185905381426E-3,7.3945184289071569E-4,7.6955189544557602E-4,1.0721637728440111E-3,5.505072039822702E-4,1.1239035370412606E-2,5.0000000000000001E-4,6.3554394280444645E-3,2.6086646107469731E-3,7.6472775590746378E-4,6.0236794351839918E-4,2.8962785209277423E-3,99.999999999999986,41.698693664660325,NA,9.4464584965343545E-2,2.9345046456513328,0.67005909942784625,3.699028330044523
NSRD0797,14,DMS Mags,141.19999999999999,89.480354879594429,33.74,38.020000000000003,2.4359999999999999,0.114,0.48899999999999999,0.81,0.14399999999999999,0.16500000000000001,3.16,0.63600000000000001,0.14599999999999999,4.0000000000000001E-3,1E-3,1E-3,2E-3,5.0000000000000001E-4,1.4999999999999999E-2,2E-3,1.6E-2,8.0000000000000002E-3,2E-3,5.0000000000000001E-4,4.0000000000000001E-3,7.0000000000000001E-3,30.56,32.54,0.46,4.74,-0.01,5.19
NSRD0797,14,DMS Tails,16.600000000000001,10.519645120405578,13.25,62.1,1.2689999999999999,1.7000000000000001E-2,0.69599999999999995,2.423,0.30199999999999999,0.09,2.99,0.40799999999999997,0.106,2E-3,1E-3,1E-3,2E-3,5.0000000000000001E-4,7.0000000000000001E-3,5.0000000000000001E-4,5.0000000000000001E-4,2E-3,5.0000000000000001E-4,5.0000000000000001E-4,3.0000000000000001E-3,8.9999999999999993E-3,1.72,1.29,0.48,7.68,1.74,9.9
NSRD0797,14,Calc Head,157.79999999999998,100,31.584524714828898,40.553130544993671,2.313235741444867,0.10379594423320661,0.51077566539923958,0.97968187579214205,0.1606210392902408,0.15711026615969584,3.1421166032953112,0.61201520912547525,0.14179214195183779,3.789607097591889E-3,1.0000000000000002E-3,1.0000000000000002E-3,2.0000000000000005E-3,5.0000000000000012E-4,1.4158428390367555E-2,1.8422053231939167E-3,1.4369455006337137E-2,7.3688212927756668E-3,1.8422053231939167E-3,5.0000000000000012E-4,3.894803548795945E-3,7.2103929024081113E-3,27.526134347275033,29.252610899873261,0.46210392902408115,5.0492775665399243,0.17409378960709759,5.685475285171103
NSRD0797,14,Feed Assay(calc from PSD),NA,NA,31.600345269550807,40.6181587924439,2.3311001597192096,0.10484208502583114,0.51464873604921724,0.88877380999329558,0.13337432464408247,0.1536103738612612,3.1423624640138814,0.6035164944591237,0.14607357928777062,3.9171431951729304E-3,1.417754466222345E-3,2.2124659857238635E-3,1.3316244035177663E-3,6.1419923492526723E-4,1.5946296880545802E-2,2E-3,1.4056227077335646E-2,6.9999999999999984E-3,1.2283984698505345E-3,5.0000000000000001E-4,32.508965120157562,1.0578835919743311E-2,26.764908900895218,NA,0.50190233466104028,5.1048024214220922,9.4830224395630394E-2,5.7015349804787627
NSRD0798,3,DMS Mags,157.75,89.676539139332618,38.07,34.520000000000003,1.3169999999999999,5.8000000000000003E-2,0.54100000000000004,0.56999999999999995,0.112,4.2000000000000003E-2,2.31,0.40300000000000002,7.8E-2,2E-3,5.0000000000000001E-4,1E-3,1E-3,5.0000000000000001E-4,5.0000000000000001E-3,1E-3,0.01,1.0999999999999999E-2,5.0000000000000001E-4,-1E-3,2E-3,38.299999999999997,35.25,0.42,4.99,-0.5,4.91,NA
NSRD0798,3,DMS Tails,18.16,10.323460860667387,16.59,56.49,0.72,1.7000000000000001E-2,1.02,1.706,3.9E-2,3.4000000000000002E-2,3.15,0.255,5.3999999999999999E-2,1E-3,1E-3,5.0000000000000001E-4,5.0000000000000001E-4,5.0000000000000001E-4,5.0000000000000001E-4,5.0000000000000001E-4,5.0000000000000001E-4,1E-3,5.0000000000000001E-4,-1E-3,2E-3,4.7,3.99,0.42,10.029999999999999,1.68,12.13,NA
NSRD0798,3,Calc Head,175.91,100,35.852520607128646,36.788064351088636,1.2553689386618156,5.3767381047126375E-2,0.59044937752259685,0.68727451537718154,0.1044638735717128,4.1174123131146614E-2,2.3967170712296064,0.38772127792621236,7.5522369393439842E-2,1.8967653913933261E-3,5.5161730430333688E-4,9.4838269569666304E-4,9.4838269569666304E-4,5.0000000000000001E-4,4.5354442612699679E-3,9.4838269569666304E-4,9.0192712182365995E-3,9.9676539139332606E-3,5.0000000000000001E-4,5.0000000000000001E-4,2E-3,34.831317150815757,32.022886134955378,0.42,5.5103024273776375,-0.27494855323745099,5.6553538741401859,NA
NSRD0798,3,Feed Assay(calc from PSD),NA,NA,35.439510333145115,37.422954206662908,1.3345662676453982,5.9416408808582732E-2,0.58361169960474313,0.70716302089215144,0.10973132128740827,4.8729407114624521E-2,2.4329771880293629,0.42330032185206107,8.5037752682100509E-2,2.4734274421230949E-3,7.1402879728966703E-4,1.4349040090344443E-3,1.1576990400903446E-3,5.0000000000000012E-4,7.1369621682665181E-3,9.1387069452286858E-4,7.8676115189158687E-3,5.1251496329757212E-3,6.4585262563523441E-4,5.0000000000000012E-4,2.8018294748729535E-3,34.368422473178995,NA,0.4984460756634671,5.2955587803500856,-0.22673111236589499,5.5672737436476583,NA
NSRD0798,4,DMS Mags,157.25,92.690834070144419,37.42,36.299999999999997,1.403,6.7000000000000004E-2,0.52400000000000002,1.1359999999999999,0.10100000000000001,5.8999999999999997E-2,2.08,0.57299999999999995,8.2000000000000003E-2,3.0000000000000001E-3,5.0000000000000001E-4,5.0000000000000001E-4,1E-3,5.0000000000000001E-4,4.0000000000000001E-3,1E-3,8.9999999999999993E-3,6.0000000000000001E-3,1E-3,5.0000000000000001E-4,3.0000000000000001E-3,40.299999999999997,39.15,0.26,3.45,7.0000000000000007E-2,3.78,NA
NSRD0798,4,DMS Tails,12.4,7.3091659298555847,14.68,53.61,0.85399999999999998,1.7000000000000001E-2,1.04,5.835,4.5999999999999999E-2,7.3999999999999996E-2,3.4,0.34300000000000003,6.6000000000000003E-2,2E-3,3.6545829649277925E-5,5.0000000000000001E-4,2E-3,5.0000000000000001E-4,4.0000000000000001E-3,5.0000000000000001E-4,5.0000000000000001E-4,2E-3,5.0000000000000001E-4,5.0000000000000001E-4,2E-3,6.4,5.91,0.38,5.83,6.71,12.92,NA
NSRD0798,4,Calc Head,169.65,100,35.757895667550841,37.565216622458003,1.3628726790450929,6.3345417035072224E-2,0.56171529619805483,1.4794577070439139,9.6979958738579453E-2,6.0096374889478339E-2,2.176480990274094,0.55618891836133211,8.0830533451223111E-2,2.9269083407014447E-3,4.661253656802302E-4,5.0000000000000001E-4,1.0730916592985558E-3,5.0000000000000001E-4,4.0000000000000001E-3,9.6345417035072212E-4,8.3787208959622758E-3,5.7076333628057778E-3,9.6345417035072212E-4,5.0000000000000001E-4,2.9269083407014447E-3,37.822192749778957,36.720433244916002,0.26877099911582669,3.623958149130563,0.55532861774241082,4.4480577659887999,NA
NSRD0798,4,Feed Assay(calc from PSD),NA,NA,35.594180017591796,37.374855024659936,1.3858837291489963,6.2136422894480556E-2,0.57605226494518258,1.5600570791317183,0.1033634121823265,6.9810251939810872E-2,2.1953746897873274,0.56093143121917499,8.6542236044356485E-2,2.5624587692017714E-3,1.942331856878082E-3,5.579626488235479E-4,1.4924842144943924E-3,4.999999999999999E-4,7.7581597713065062E-3,1.0341391009329938E-3,8.7063189143341806E-3,5.3605692206201106E-3,8.6823029560518952E-4,4.999999999999999E-4,3.0109320516445198E-3,37.617669556749284,NA,0.29511081267866679,3.6707971287657455,0.6221462790186284,4.5880542204630403,NA
NSRD0798,5,DMS Mags,160.05000000000001,96.166556510244547,34.18,38.14,1.7130000000000001,7.8E-2,0.48599999999999999,2.0830000000000002,0.14599999999999999,6.5000000000000002E-2,2.1,1.173,6.6000000000000003E-2,3.0000000000000001E-3,5.0000000000000001E-4,1E-3,2E-3,5.0000000000000001E-4,1.2999999999999999E-2,1E-3,1.2E-2,6.0000000000000001E-3,1E-3,-1E-3,3.0000000000000001E-3,37.700000000000003,36.700000000000003,0.14000000000000001,3.02,1.1499999999999999,4.3099999999999996,NA
NSRD0798,5,DMS Tails,6.38,3.8334434897554526,12.15,63.11,1.6739999999999999,3.1E-2,0.54,4.6619999999999999,0.30499999999999999,0.28499999999999998,2.85,0.86799999999999999,0.125,4.0000000000000001E-3,5.0000000000000001E-4,5.0000000000000001E-4,6.0000000000000001E-3,2E-3,8.9999999999999993E-3,5.0000000000000001E-4,4.0000000000000001E-3,5.0000000000000001E-3,1E-3,-1E-3,4.0000000000000001E-3,6.8,6.96,0.37,2.72,4.21,7.3,NA
NSRD0798,5,Calc Head,166.43,100,33.335492399206871,39.097210839391934,1.7115049570389953,7.6198281559814937E-2,0.48807005948446791,2.1818645076007934,0.15209517514871115,7.343357567746199E-2,2.128750826173166,1.1613079973562457,6.8261731658955715E-2,3.0383344348975543E-3,5.0000000000000001E-4,9.8083278255122288E-4,2.153337739590218E-3,5.5750165234633186E-4,1.2846662260409782E-2,9.8083278255122288E-4,1.1693324520819564E-2,5.9616655651024454E-3,1E-3,-1E-3,3.0383344348975543E-3,36.515465961665569,35.559933906146732,0.14881692002643757,3.0084996695307336,1.2673033707865167,4.424619960343688,NA
NSRD0798,5,Feed Assay,NA,NA,33.444154164640153,39.052358861162027,1.6868704590519663,7.58365944604487E-2,0.48666741491763005,2.1894981667851394,0.14937453078429172,0.11679217953034782,2.1526739371718606,1.1229260728048187,7.8651483407534889E-2,3.0447765847331863E-3,7.3300223228204078E-4,5.5024816990285202E-4,1.7724007632159827E-3,5.0000000000000001E-4,1.3001359322583459E-2,1.706959981044309E-3,1.1915809295771136E-2,6.5155075012159076E-3,8.8620038160799137E-4,5.0000000000000001E-4,3.1972077768216796E-3,36.49930761844189,NA,0.12804363550201406,3.0775562747078702,1.2075244740419269,4.4131243842518124,NA
NSRD0798,6,DMS Mags,138.57,87.090691974105965,34.76,36.81,1.661,7.8E-2,0.39,1.919,9.7000000000000003E-2,9.4E-2,2.33,0.61099999999999999,0.124,3.0000000000000001E-3,5.0000000000000001E-4,5.0000000000000001E-4,1E-3,5.0000000000000001E-4,0.01,1E-3,1.4E-2,7.0000000000000001E-3,5.0000000000000001E-4,5.0000000000000001E-4,3.0000000000000001E-3,33.700000000000003,33.549999999999997,0.43,4.01,1.0900000000000001,5.53,NA
NSRD0798,6,DMS Tails,20.54,12.909308025894036,9.7989999999999995,71.53,1.2529999999999999,3.3000000000000002E-2,0.27300000000000002,3.226,0.13500000000000001,0.45600000000000002,2.0699999999999998,0.34200000000000003,0.106,2E-3,5.0000000000000001E-4,1E-3,3.0000000000000001E-3,3.0000000000000001E-3,3.0000000000000001E-3,5.0000000000000001E-4,4.0000000000000001E-3,4.0000000000000001E-3,1E-3,5.0000000000000001E-4,4.0000000000000001E-3,3.4,2.74,0.37,2.78,2.82,5.97,NA
NSRD0798,6,Calc Head,159.10999999999999,100,31.537707623656587,41.292111746590415,1.6083300232543525,7.2190811388347681E-2,0.37489610960970404,2.0877246558984353,0.10190553704983973,0.14073169505373642,2.2964357991326754,0.57627396141034515,0.12167632455533907,2.8709069197410597E-3,5.0000000000000001E-4,5.645465401294702E-4,1.2581861605178808E-3,8.2273270064735086E-4,9.0963484381874175E-3,9.3545345987052983E-4,1.2709069197410596E-2,6.6127207592231799E-3,5.645465401294702E-4,5.0000000000000001E-4,3.12909308025894E-3,29.78847966815411,29.572642197222049,0.42225441518446361,3.8512155112815032,1.3133310288479669,5.5868009553139339,NA
NSRD0798,6,Feed Assay,NA,NA,31.580804887956127,41.061464491232819,1.6284430505720666,7.5250680387245278E-2,0.37818528874145285,2.1635861282242232,0.11642046577753706,0.12624844627987275,2.333377767246632,0.58031332340396724,0.12112525895335453,3.0000000000000001E-3,7.5685126260916673E-4,5.5374720736578442E-4,1.846178322388464E-3,5.0000000000000001E-4,8.110791415611671E-3,1.3440728454403902E-3,1.2435427526910839E-2,6.0212849502403361E-3,9.7282174531175948E-4,5.0000000000000001E-4,3.5811454877801097E-3,29.025975627919575,NA,0.45815225780245072,3.9888608083406671,1.213056191185431,5.6600692573285478,NA
NSRD0798,7,DMS Mags,142.1,91.19496855345912,33.049999999999997,37.99,1.881,8.8999999999999996E-2,0.40699999999999997,1.0149999999999999,8.3000000000000004E-2,0.115,2.4300000000000002,0.56399999999999995,0.18,3.0000000000000001E-3,1E-3,5.0000000000000001E-4,1E-3,5.0000000000000001E-4,7.0000000000000001E-3,2E-3,1.2999999999999999E-2,6.0000000000000001E-3,1E-3,5.0000000000000001E-4,3.0000000000000001E-3,24.4,24.87,1.05,6.04,0.19,7.28,NA
NSRD0798,7,DMS Tails,13.72,8.8050314465408821,17.93,57.93,1.385,2.1999999999999999E-2,0.42799999999999999,1.726,0.27300000000000002,0.13,2.17,0.46800000000000003,0.14199999999999999,2E-3,5.0000000000000001E-4,5.0000000000000001E-4,1E-3,5.0000000000000001E-4,3.0000000000000001E-3,5.0000000000000001E-4,2E-3,4.0000000000000001E-3,5.0000000000000001E-4,5.0000000000000001E-4,2E-3,4.8,4.26,1.24,6.83,0.67,8.74,NA
NSRD0798,7,Calc Head,155.82,100,31.71867924528302,39.745723270440251,1.8373270440251575,8.3100628930817599E-2,0.40884905660377358,1.0776037735849058,9.972955974842769E-2,0.11632075471698114,2.4071069182389935,0.55554716981132068,0.17665408805031446,2.9119496855345909E-3,9.5597484276729568E-4,5.0000000000000001E-4,1E-3,5.0000000000000001E-4,6.6477987421383646E-3,1.867924528301887E-3,1.2031446540880501E-2,5.8238993710691819E-3,9.5597484276729568E-4,5.0000000000000001E-4,2.9119496855345909E-3,22.674213836477985,23.055283018867925,1.0667295597484276,6.1095597484276736,0.23226415094339622,7.4085534591194975,NA
NSRD0798,7,Feed Assay,NA,NA,31.769249215670499,39.918638243101924,1.8560281473735021,8.4386372777733087E-2,0.40983628026707419,1.0673283002171992,9.4898527873863742E-2,0.11345946424261927,2.4127776526425873,0.56340349931622558,0.17054596573083419,2.8936449199581694E-3,8.0811278255972963E-4,6.1439948515807264E-4,1.2223352908052451E-3,5.0000000000000001E-4,7.2259592953101128E-3,1.9444051162416541E-3,1.3022838066125014E-2,6.7871369962191307E-3,9.7220255812082703E-4,5.0000000000000001E-4,3.2494730914648861E-3,22.507499959777974,NA,1.5844224117126542,5.5487595527310756,0.24650567130560699,7.3796876357493364,NA
NSRD0798,8,DMS Mags,148.30000000000001,93.706558827246297,33.83,38.08,1.9179999999999999,8.6999999999999994E-2,0.40699999999999997,0.747,8.5999999999999993E-2,0.1,2.37,0.58399999999999996,0.183,3.0000000000000001E-3,1E-3,5.0000000000000001E-4,2E-3,5.0000000000000001E-4,8.0000000000000002E-3,2E-3,1.4E-2,7.0000000000000001E-3,1E-3,5.0000000000000001E-4,3.0000000000000001E-3,25.5,25,1.46,5.24,-7.0000000000000007E-2,6.63,NA
NSRD0798,8,DMS Tails,9.9600000000000009,6.2934411727536954,19.04,56.3,1.6519999999999999,3.7999999999999999E-2,0.41799999999999998,1.9810000000000001,0.38900000000000001,0.151,2.33,0.53600000000000003,0.16800000000000001,3.0000000000000001E-3,1E-3,5.0000000000000001E-4,2E-3,5.0000000000000001E-4,6.0000000000000001E-3,5.0000000000000001E-4,4.0000000000000001E-3,5.0000000000000001E-3,1E-3,5.0000000000000001E-4,3.0000000000000001E-3,6.5,6.23,1.0900000000000001,6.2,0.57999999999999996,7.87,NA
NSRD0798,8,Calc Head,158.26000000000002,100,32.899200050549723,39.226664981675725,1.9012594464804748,8.391621382535068E-2,0.40769227852900286,0.82466106407178064,0.10506912675344368,0.10320965499810437,2.3674826235308983,0.58097914823707819,0.18205598382408694,3.0000000000000001E-3,1E-3,5.0000000000000001E-4,2E-3,5.0000000000000001E-4,7.8741311765449257E-3,1.9055983824086944E-3,1.3370655882724632E-2,6.8741311765449266E-3,1E-3,5.0000000000000001E-4,3.0000000000000001E-3,24.304246177176797,23.818721091874131,1.4367142676608111,5.3004170352584357,-2.9092632377100983E-2,6.7080386705421446,NA
NSRD0798,8,Feed Assay,NA,NA,32.508965120157562,39.681506218332558,1.8814117203259264,8.3845073778173088E-2,0.40331244937181338,0.85657258692164751,0.10654510872154895,9.0174113311837875E-2,2.3415605393986563,0.57815072507504872,0.17672477326514077,3.0541860575930366E-3,7.6093965914325189E-4,9.7147746946425436E-4,1.2529979828142124E-3,5.0000000000000001E-4,6.6690782890452506E-3,1.5009768261884718E-3,1.2056354135230865E-2,6.6570387077304269E-3,7.943780873266729E-4,5.0000000000000001E-4,32.508965120157562,24.414030480153748,NA,1.4279500150891848,5.2419502374561224,2.8404358391969371E-2,6.6983046109372761,NA
NSRD0798,9,DMS Mags,109.15,74.714217263330823,32.950000000000003,36.99,2.2389999999999999,0.10199999999999999,0.375,1.39,8.1000000000000003E-2,0.09,2.4700000000000002,0.66300000000000003,0.189,4.0000000000000001E-3,1E-3,5.0000000000000001E-4,1E-3,5.0000000000000001E-4,7.0000000000000001E-3,3.0000000000000001E-3,1.6E-2,8.0000000000000002E-3,1E-3,5.0000000000000001E-4,3.0000000000000001E-3,22.5,22.8,1.38,5.77,0.62,7.77,NA
NSRD0798,9,DMS Tails,36.94,25.285782736669177,23.28,46,3.4089999999999998,0.14199999999999999,0.379,1.538,0.182,0.51,3.01,0.94299999999999995,0.28000000000000003,5.0000000000000001E-3,2E-3,2E-3,2E-3,5.0000000000000001E-4,1.4E-2,3.0000000000000001E-3,2.3E-2,1.0999999999999999E-2,1E-3,5.0000000000000001E-4,4.0000000000000001E-3,2.1,1.96,1.4,7.2,0.9,9.5,NA
NSRD0798,9,Calc Head,146.09,100,30.50486480936409,39.268249024573898,2.5348436580190294,0.11211431309466766,0.37601143130946674,1.4274229584502702,0.10653864056403586,0.19620028749401056,2.6065432267780135,0.73380019166267374,0.21201006229036895,4.2528578273666913E-3,1.2528578273666919E-3,8.792867410500377E-4,1.2528578273666919E-3,5.0000000000000001E-4,8.770004791566843E-3,3.0000000000000005E-3,1.7770004791566842E-2,8.7585734821000755E-3,1E-3,5.0000000000000001E-4,3.2528578273666921E-3,17.341700321719486,17.530442877678144,1.3850571565473337,6.131586693134369,0.69080019166267359,8.2074440413443774,NA
NSRD0798,9,Feed Assay,NA,NA,30.312840001336944,39.58286587118554,2.482734041913166,0.11191072562585649,0.37624105083726062,1.4359069955546644,0.12005339750660117,0.19542797553394164,2.5895297302717339,0.72286756241853012,0.21087657341488686,4.110812527156657E-3,9.5539289414753174E-4,6.4949697516628231E-4,1.1993181590293795E-3,5.0000000000000001E-4,6.1374377485878548E-3,2.6811925532270468E-3,1.7832554563989439E-2,8.422801564223403E-3,1E-3,5.0000000000000001E-4,3.6056820080885058E-3,17.070481834285907,NA,1.6068225542297541,5.9285373174237117,0.62577632942277495,8.1611362010762392,NA
NSRD0798,10,DMS Mags,142.94999999999999,89.539617914187289,34.26,36.53,2.2629999999999999,0.109,0.34599999999999997,1.762,8.4000000000000005E-2,0.121,2.2999999999999998,0.61699999999999999,0.16800000000000001,4.0000000000000001E-3,5.0000000000000001E-4,5.0000000000000001E-4,1E-3,5.0000000000000001E-4,4.0000000000000001E-3,2E-3,1.7000000000000001E-2,8.0000000000000002E-3,1E-3,5.0000000000000001E-4,4.0000000000000001E-3,28.2,28.94,0.82,4.24,0.89,5.95,NA
NSRD0798,10,DMS Tails,16.7,10.460382085812716,16.899999999999999,56.29,2.8279999999999998,0.08,0.34,3.573,0.33400000000000002,0.25600000000000001,2.62,0.77,0.224,4.0000000000000001E-3,1E-3,5.0000000000000001E-4,3.0000000000000001E-3,5.0000000000000001E-4,7.0000000000000001E-3,5.0000000000000001E-4,1.2E-2,8.0000000000000002E-3,1E-3,5.0000000000000001E-4,3.0000000000000001E-3,4.0999999999999996,3.45,0.9,3.9,2.46,7.26,NA
NSRD0798,10,Calc Head,159.64999999999998,100,32.44407766990291,38.596971500156599,2.3221011587848421,0.10596648919511432,0.34537237707485124,1.9514375195740683,0.1101509552145318,0.13512151581584717,2.3334732226746007,0.63300438459129349,0.17385781396805514,4.000000000000001E-3,5.5230191042906368E-4,5.0000000000000012E-4,1.2092076417162545E-3,5.0000000000000012E-4,4.3138114625743814E-3,1.8430942687128096E-3,1.6476980895709366E-2,8.0000000000000019E-3,1.0000000000000002E-3,5.0000000000000012E-4,3.8953961791418734E-3,25.679047917319135,26.273648606326343,0.82836830566865016,4.2044347009082372,1.0542279987472596,6.087031005324147,NA
NSRD0798,10,Feed Assay,NA,NA,32.139533401121938,38.999166885646716,2.313785511899185,0.10582572234853245,0.34854572874655815,2.0434052463811163,0.1210902521507649,0.13267276383287441,2.3334455082431704,0.63018221234590455,0.18302168473728106,4.3255452603196722E-3,7.352502656323191E-4,4.999999999999999E-4,1.7313343311206825E-3,5.5097855518868445E-4,6.5916688564671465E-3,2.20291452923098E-3,1.711291372947776E-2,8.1043449449884029E-3,8.5118877603482333E-4,4.999999999999999E-4,3.905252093639676E-3,25,NA,0.99831863310749813,4.0636043163823725,1.1343304351800014,6.1962533846698742,NA
NSRD0799,5,DMS Mags,114.19999999999999,76.087680724898405,31.26,41.62,3.2970000000000002,0.158,0.38900000000000001,0.95599999999999996,0.111,9.4E-2,2.0699999999999998,1.5409999999999999,0.24099999999999999,4.0000000000000001E-3,1E-3,5.0000000000000001E-4,2E-3,5.0000000000000001E-4,2.5999999999999999E-2,3.0000000000000001E-3,3.6999999999999998E-2,0.01,2E-3,5.0000000000000001E-4,4.0000000000000001E-3,24.5,25.41,0.28000000000000003,3.6,0.25,4.13,NA
NSRD0799,5,DMS Tails,35.89,23.912319275101609,28.15,45.48,4.2949999999999999,0.192,0.61299999999999999,0.69299999999999995,0.16800000000000001,9.4E-2,1.46,1.367,0.216,6.0000000000000001E-3,1E-3,1E-3,4.0000000000000001E-3,5.0000000000000001E-4,3.2000000000000001E-2,5.0000000000000001E-3,4.5999999999999999E-2,1.7000000000000001E-2,2E-3,5.0000000000000001E-4,6.0000000000000001E-3,1.61,1.3,2.56,1.4,0.56999999999999995,4.53,NA
NSRD0799,5,Calc Head,150.08999999999997,100.00000000000001,30.516326870544344,42.543015524018926,3.5356449463655144,0.16613018855353456,0.44256359517622768,0.89311060030648293,0.12463002198680793,9.4000000000000028E-2,1.9241348524218804,1.4993925644613233,0.23502192018122461,4.478246385502033E-3,1.0000000000000002E-3,6.1956159637550814E-4,2.4782463855020326E-3,5.0000000000000012E-4,2.7434739156506103E-2,3.478246385502033E-3,3.9152108734759147E-2,1.1673862349257113E-2,2.0000000000000005E-3,5.0000000000000001E-4,4.478246385502033E-3,19.026470117929247,19.644739822773005,0.82520087947231668,3.0739289759477653,0.32651942168032522,4.2256492771004073,NA
NSRD0799,5,Feed Assay(calc from PSD),NA,NA,30.391907339154091,42.85072049667216,3.5805587830100922,0.15971096936949833,0.45228033528948691,0.84334896765190037,0.11189958312459745,9.0313390109496905E-2,1.9217573176841056,1.5342601714019894,0.23121806340800119,4.4510573964073579E-3,1.0000000000000002E-3,6.4063282759607839E-4,2.3879982824017757E-3,5.8685947899520517E-4,2.7002209618550068E-2,3.3451030558935089E-3,3.8930365705288773E-2,1.2639930580405072E-2,1.2812656551921568E-3,5.0000000000000012E-4,4.4307235382523447E-3,19.068448704644677,NA,0.8360037214628212,3.1051343662778219,0.29648804837901677,4.237626136119661,NA
NSRD0799,6,DMS Mags,158.85,97.209473104461182,31.91,40.89,2.74,0.11600000000000001,0.41299999999999998,1.1839999999999999,0.10199999999999999,5.8999999999999997E-2,2.2400000000000002,1.359,0.26700000000000002,3.0000000000000001E-3,1E-3,5.0000000000000001E-4,2E-3,5.0000000000000001E-4,2.1999999999999999E-2,3.0000000000000001E-3,2.8000000000000001E-2,8.9999999999999993E-3,1E-3,5.0000000000000001E-4,4.0000000000000001E-3,30.38,30.5,0.05,3.94,0.37,4.3600000000000003,NA
NSRD0799,6,DMS Tails,4.5599999999999996,2.7905268955388287,15.68,54.12,3.2879999999999998,8.2000000000000003E-2,0.55500000000000005,3.9390000000000001,0.16400000000000001,0.13,3.82,1.1100000000000001,0.32600000000000001,8.0000000000000002E-3,1E-3,5.0000000000000001E-4,8.0000000000000002E-3,5.0000000000000001E-4,1.2999999999999999E-2,5.0000000000000001E-4,8.9999999999999993E-3,8.9999999999999993E-3,1E-3,5.0000000000000001E-4,6.0000000000000001E-3,3.86,4.3,0.61,4.29,4.3,9.1999999999999993,NA
NSRD0799,6,Calc Head,163.41,100.00000000000001,31.457097484854053,41.259186708279792,2.7552920873875535,0.11505122085551682,0.41696254819166517,1.2608790159720948,0.10373012667523407,6.098127409583258E-2,2.2840903249495139,1.3520515880301085,0.26864641086836794,3.1395263447769415E-3,1E-3,5.0000000000000001E-4,2.1674316137323298E-3,5.0000000000000001E-4,2.1748852579401508E-2,2.9302368276115298E-3,2.7469799889847626E-2,9.0000000000000011E-3,1E-3,5.0000000000000001E-4,4.0558105379107767E-3,29.639952267303105,29.768881953368833,6.5626950615017457E-2,3.9497668441343863,0.47966770699467604,4.4950615017440798,NA
NSRD0799,6,Feed Assay(calc from PSD),NA,NA,31.01170182571952,41.415042653272742,2.717125831140875,0.11883638682930715,0.43979300007972566,1.4167524117037391,9.7808395120784472E-2,6.3113625129554318E-2,2.4176429083951203,1.3201068883042333,0.2474179781551463,3.161293151558638E-3,1E-3,7.5641792234712587E-4,1.3077015068165511E-3,5.2158574503707248E-4,2.0981966036833291E-2,2.6374392091206246E-3,2.7394690265486719E-2,8.1365462807940683E-3,9.2815116000956712E-4,5.0000000000000001E-4,3.5910308538627121E-3,28.989945786494456,NA,9.8803476042414073E-2,4.2293042334369764,0.76068316989555906,5.0887908793749492,NA
NSRD0799,10,DMS Mags,149.25,94.912559618441975,32.79,38.979999999999997,2.3809999999999998,0.104,0.46200000000000002,1.2110000000000001,8.6999999999999994E-2,0.114,2.56,0.93899999999999995,0.14099999999999999,2E-3,1E-3,5.0000000000000001E-4,2E-3,5.0000000000000001E-4,1.2999999999999999E-2,2E-3,1.7000000000000001E-2,6.0000000000000001E-3,1E-3,5.0000000000000001E-4,3.0000000000000001E-3,30.57,30.08,7.0000000000000007E-2,4.8099999999999996,0.45,5.33,NA
NSRD0799,10,DMS Tails,8,5.0874403815580287,12.21,60.11,2.3069999999999999,0.06,0.50900000000000001,4.2629999999999999,8.1000000000000003E-2,0.45600000000000002,3.32,0.70699999999999996,0.155,3.0000000000000001E-3,1E-3,5.0000000000000001E-4,3.0000000000000001E-3,5.0000000000000001E-4,6.0000000000000001E-3,5.0000000000000001E-4,7.0000000000000001E-3,6.0000000000000001E-3,1E-3,5.0000000000000001E-4,2.9000000000000001E-2,3.02,2.5,0.31,4.5599999999999996,4.7,9.57,NA
NSRD0799,10,Calc Head,157.25,100,31.743004769475355,40.054976152623212,2.3772352941176469,0.10176152623211447,0.46439109697933234,1.3662686804451512,8.6694753577106501E-2,0.13139904610492847,2.5986645468998408,0.92719713831478545,0.14171224165341811,2.0508744038155802E-3,1E-3,5.0000000000000001E-4,2.0508744038155802E-3,5.0000000000000001E-4,1.2643879173290937E-2,1.9236883942766294E-3,1.6491255961844198E-2,6.0000000000000001E-3,1E-3,5.0000000000000001E-4,4.3227344992050878E-3,29.168410174880766,28.676883942766295,8.2209856915739274E-2,4.7972813990461045,0.66621621621621629,5.5457074721780604,NA
NSRD0799,10,Feed Assay(calc from PSD),NA,NA,31.254252386890254,41.379408255941641,2.3356870149448179,9.9124834825333602E-2,0.45502510654929179,1.4855892966816175,8.2245137816158276E-2,0.1660533211739964,2.6122736409149283,0.87531239880143685,0.13583243379054921,2.8045913904449949E-3,1E-3,5.0000000000000001E-4,1.5111015987046585E-3,5.0000000000000001E-4,1.3875230313971448E-2,2E-3,1.6904617446167017E-2,6.2687182445887854E-3,8.4622005918371138E-4,6.6822690811635746E-4,3.2537734268857825E-3,28.526092479201946,NA,7.1437345294150495E-2,4.7377037464406015,0.83143092441979494,5.6405720161545476,NA
NSRD0799,12,DMS Mags,155.35000000000002,98.11165845648604,31.83,40.65,2.76,0.124,0.42099999999999999,1.03,7.0999999999999994E-2,7.0000000000000007E-2,2.29,1.399,0.312,3.0000000000000001E-3,1E-3,5.0000000000000001E-4,1E-3,5.0000000000000001E-4,2.5000000000000001E-2,3.0000000000000001E-3,2.3E-2,7.0000000000000001E-3,1E-3,5.0000000000000001E-4,4.0000000000000001E-3,30.1,31.36,0.08,3.63,0.34,4.05,NA
NSRD0799,12,DMS Tails,2.99,1.888341543513957,16.510000000000002,50.89,3.36,0.10100000000000001,0.60499999999999998,4.6100000000000003,9.8000000000000004E-2,0.191,4.01,1.294,0.39600000000000002,4.0000000000000001E-3,2E-3,5.0000000000000001E-4,7.0000000000000001E-3,5.0000000000000001E-4,1.9E-2,5.0000000000000001E-4,7.0000000000000001E-3,8.0000000000000002E-3,1E-3,1E-3,5.0000000000000001E-3,5.0199999999999996,5.27,0.46,4.3600000000000003,5.13,9.9499999999999993,NA
NSRD0799,12,Calc Head,158.34000000000003,100,31.540706075533663,40.843366174055831,2.7713300492610835,0.12356568144499178,0.42447454844006566,1.0976026272577997,7.1509852216748757E-2,7.228489326765189E-2,2.3224794745484401,1.3970172413793103,0.3135862068965517,3.0188834154351394E-3,1.0188834154351396E-3,5.0000000000000001E-4,1.1133004926108375E-3,5.0000000000000001E-4,2.4886699507389164E-2,2.9527914614121509E-3,2.2697865353037767E-2,7.0188834154351395E-3,1E-3,5.0944170771756979E-4,4.0188834154351403E-3,29.6264039408867,30.86733169129721,8.7175697865353036E-2,3.643784893267652,0.43045155993431855,4.1614121510673234,NA
NSRD0799,12,Feed Assay(calc from PSD),NA,NA,31.292765294624509,41.198229222888202,3.0483312028330913,0.13326352867653327,0.42582405855561556,1.2866495658513954,9.0026872709712241E-2,8.366324839739038E-2,2.4120341069416433,1.5693023227187075,0.33850928424660781,3.1113352081735459E-3,7.7938433277466887E-4,5.495743733962068E-4,2.2226704163470917E-3,6.2618716207898972E-4,2.9360632143093864E-2,3.1598632692289479E-3,2.4615534660871709E-2,8.5425958014941922E-3,1.0418903691920198E-3,6.0087681921048392E-4,3.9511310589059644E-3,29.207186129969987,NA,0.12086166898654468,3.6964370460850877,0.62319840165137452,4.440497116723007,NA
NSRD0799,13,DMS Mags,147.55000000000001,94.468275817914076,29.79,43.29,3.7040000000000002,0.16700000000000001,0.40400000000000003,1.304,8.5000000000000006E-2,0.23,2.5499999999999998,1.9039999999999999,0.154,4.0000000000000001E-3,1E-3,5.0000000000000001E-4,3.0000000000000001E-3,5.0000000000000001E-4,3.9E-2,3.0000000000000001E-3,3.3000000000000002E-2,8.9999999999999993E-3,1E-3,5.0000000000000001E-4,5.0000000000000001E-3,28.67,28.76,0.13,3.69,0.68,4.5,NA
NSRD0799,13,DMS Tails,8.64,5.531724182085922,11.41,57.38,6.867,0.255,0.34399999999999997,2.9870000000000001,9.9000000000000005E-2,1.44,3.02,4.2949999999999999,0.192,7.0000000000000001E-3,2E-3,5.0000000000000001E-4,6.0000000000000001E-3,2E-3,5.1999999999999998E-2,4.0000000000000001E-3,3.6999999999999998E-2,1.7999999999999999E-2,3.0000000000000001E-3,1E-3,6.0000000000000001E-3,3.33,2.78,0.43,2.63,2.95,6.01,NA
NSRD0799,13,Calc Head,156.19,100,28.773269095332608,44.069419937255908,3.8789684358793779,0.17186791728023562,0.40068096549074844,1.3970989179845059,8.5774441385492034E-2,0.29693386260323967,2.5759991036558034,2.0362635251936738,0.15610205518919265,4.1659517254625774E-3,1.0553172418208592E-3,5.0000000000000001E-4,3.1659517254625778E-3,5.8297586273128876E-4,3.9719124143671174E-2,3.055317241820859E-3,3.3221268967283439E-2,9.497855176387732E-3,1.1106344836417184E-3,5.2765862091042959E-4,5.0553172418208595E-3,27.268261092259426,27.322858057494081,0.14659517254625776,3.6313637236698897,0.80557013893335039,4.5835290351494971,NA
NSRD0799,13,Feed Assay(calc from PSD),NA,NA,28.960729114569546,42.709178900297147,3.5602204014788237,0.15533670677532288,0.43688814686240474,1.2519928412422898,7.880503662734252E-2,0.27358550792856939,2.5686176733056794,1.8093048748198055,0.14951130201131674,4.1130005001323881E-3,1.0000000000000002E-3,6.7132966569582162E-4,2.2933521618467632E-3,5.0000000000000012E-4,3.6356192325419479E-2,3.4329087111294172E-3,2.725207653006188E-2,9.2400929657850614E-3,1.2629127318015555E-3,5.0000000000000012E-4,4.8491365361419195E-3,27.408300628597768,NA,0.13588087042648547,3.9990635756523796,0.6563800221627295,4.7913244682415943,NA
NSRD0799,14,DMS Mags,108.9,74.573717729233721,28.36,41.67,4.218,0.2,0.38400000000000001,0.88800000000000001,8.6999999999999994E-2,0.11799999999999999,2.85,1.5960000000000001,0.13,5.0000000000000001E-3,1E-3,5.0000000000000001E-4,2E-3,5.0000000000000001E-4,4.4999999999999998E-2,5.0000000000000001E-3,4.4999999999999998E-2,1.2999999999999999E-2,1E-3,1E-3,5.0000000000000001E-3,23.53,24.07,0.28999999999999998,5.42,0.25,5.96,NA
NSRD0799,14,DMS Tails,37.130000000000003,25.426282270766283,10.73,57.46,10.119999999999999,0.46500000000000002,0.16800000000000001,1.4950000000000001,4.2999999999999997E-2,0.40600000000000003,3.29,5.5369999999999999,0.19400000000000001,1.2E-2,2E-3,4.0000000000000001E-3,8.0000000000000002E-3,1E-3,0.11899999999999999,1.2E-2,9.0999999999999998E-2,0.03,4.0000000000000001E-3,1E-3,8.0000000000000002E-3,0.99,0.83,0.4,2.33,1.63,4.3600000000000003,NA
NSRD0799,14,Calc Head,146.03,100,23.877346435663902,45.684809970553999,5.7186591796206265,0.26737964801753067,0.32907923029514485,1.0423375333835514,7.5812435800862832E-2,0.19122769293980688,2.9618756419913717,2.5980497842908994,0.14627282065329042,6.7798397589536406E-3,1.254262822707663E-3,1.38991987947682E-3,3.5255769362459773E-3,6.2713141135383149E-4,6.381544888036704E-2,6.7798397589536406E-3,5.6696089844552489E-2,1.7322467986030269E-2,1.7627884681229887E-3,1E-3,5.7627884681229887E-3,17.79891597616928,18.160932000273917,0.31796891049784287,4.6343278778333223,0.60088269533657468,5.5531794836677397,NA
NSRD0799,14,Feed Assay(calc from PSD),NA,NA,23.892296996872524,45.857437262142504,5.8612406835223636,0.27719843437959224,0.32719095482120653,1.0336181091977845,7.0301669241493642E-2,0.21216390971777382,3.0166900599118285,2.6379219921624779,0.15032170579147666,7.0987320547119329E-3,9.225667884999435E-4,6.1775594408229389E-4,3.9697332228041749E-3,6.0400259994724734E-4,6.5750659406910592E-2,7.5108425336297526E-3,5.9233203963977542E-2,1.7783808734315537E-2,2.1776913222050563E-3,5.0000000000000001E-4,32.508965120157562,17.469006367986733,NA,0.30184144089830062,4.5632299634500164,0.67926730472135333,5.5443387090696694,NA
NSRD0799,16,DMS Mags,129.41000000000003,89.03949360121095,26.28,43.23,4.851,0.24,0.35199999999999998,1.008,9.7000000000000003E-2,0.14199999999999999,3.16,1.6279999999999999,0.14799999999999999,6.0000000000000001E-3,1E-3,5.0000000000000001E-4,2E-3,5.0000000000000001E-4,7.6999999999999999E-2,6.0000000000000001E-3,5.6000000000000001E-2,1.4999999999999999E-2,2E-3,5.0000000000000001E-4,5.0000000000000001E-3,18.27,18.3,0.42,5.75,0.44,6.61,NA
NSRD0799,16,DMS Tails,15.93,10.960506398789043,13.18,52.41,8.6349999999999998,0.36099999999999999,0.217,2.6859999999999999,0.13500000000000001,2.11,3.29,4.694,0.21,1.0999999999999999E-2,4.0000000000000001E-3,5.0000000000000001E-4,8.0000000000000002E-3,3.0000000000000001E-3,0.15,0.01,0.08,3.5999999999999997E-2,4.0000000000000001E-3,5.0000000000000001E-4,7.0000000000000001E-3,1.3,1.1499999999999999,0.56999999999999995,2.82,2.63,6.02,NA
NSRD0799,16,Calc Head,145.34000000000003,100,24.844173661758632,44.236174487408825,5.265745562130177,0.25326221274253469,0.3372033163616347,1.1919172973716801,0.10116499243153983,0.35770276592816835,3.1742486583184255,1.9640491261868718,0.15479551396724919,6.5480253199394524E-3,1.3288151919636712E-3,5.0000000000000001E-4,2.6576303839273424E-3,7.7401265996972614E-4,8.5001169671115998E-2,6.4384202559515623E-3,5.8630521535709371E-2,1.7301706343745699E-2,2.2192101279757807E-3,5.0000000000000001E-4,5.2192101279757812E-3,16.410002064125496,16.420273152607678,0.43644075959818351,5.4288571625154809,0.68003509013347996,6.5453330122471449,NA
NSRD0799,16,Feed Assay(calc from PSD),NA,NA,25.092069052419355,43.918003858453837,5.2098793624860953,0.24859368047830926,0.35006998227196878,1.1307843263348163,8.5751364363181301E-2,0.33685577725250276,3.1723309753893214,1.9732821016407118,0.15572063577586204,6.2988129171301444E-3,1.423230672969967E-3,-8.0707730812013337E-4,3.2062969271412678E-3,-7.8834121245828699E-4,8.8988624513348158E-2,6.3779112208008889E-3,5.858456444660734E-2,1.8065506813125697E-2,1.8283248748609566E-3,-1E-3,5.6527043937708559E-3,16.487398411429364,NA,0.39124461206896549,5.4229806555895435,0.7375207696051167,6.5517460372636265,NA
NSRD0799,17,DMS Mags,109.64999999999999,75.334936447956039,27.48,43.77,4.6420000000000003,0.21299999999999999,0.33600000000000002,1.0549999999999999,9.6000000000000002E-2,0.13800000000000001,2.7,1.897,0.13600000000000001,5.0000000000000001E-3,1E-3,5.0000000000000001E-4,3.0000000000000001E-3,5.0000000000000001E-4,8.5999999999999993E-2,6.0000000000000001E-3,4.5999999999999999E-2,1.2999999999999999E-2,2E-3,5.0000000000000001E-4,5.0000000000000001E-3,22.19,22.52,0.32,4.62,0.39,5.33,NA
NSRD0799,17,DMS Tails,35.9,24.665063552043971,12.03,54.9,10.42,0.48,0.19,1.3009999999999999,5.6000000000000001E-2,1.03,3.4,5.7629999999999999,0.214,1.2999999999999999E-2,3.0000000000000001E-3,1E-3,8.0000000000000002E-3,2E-3,0.17299999999999999,1.2999999999999999E-2,9.8000000000000004E-2,3.5999999999999997E-2,5.0000000000000001E-3,5.0000000000000001E-4,8.0000000000000002E-3,0.68,0.56000000000000005,0.52,2.5499999999999998,1.56,4.63,NA
NSRD0799,17,Calc Head,145.54999999999998,100.00000000000001,23.669247681209207,46.515221573342494,6.0671473720371019,0.27885571968395739,0.29998900721401589,1.1156760563380284,8.6133974579182426E-2,0.35801236688423221,2.8726554448643085,2.8505513569220202,0.1552387495705943,6.9732050841635187E-3,1.4933012710408795E-3,6.2332531776021992E-4,4.2332531776021988E-3,8.6997595328065964E-4,0.10745860529027826,7.7265544486430793E-3,5.8825833047062875E-2,1.8672964616970114E-2,2.7399519065613191E-3,5.0000000000000001E-4,5.7399519065613192E-3,16.884544829955345,17.103552043971145,0.36933012710408797,4.1094331844726897,0.67858124355891447,5.1573445551356931,NA
NSRD0799,17,Feed Assay(calc from PSD),NA,NA,23.369981064963099,46.393389548567484,6.0249620591410205,0.2735898263993346,0.3109866216000991,1.095366649560247,6.9825390645737839E-2,0.28747612769647307,2.9223540497973768,2.8183655435417365,0.1456425790582031,6.7264241094338942E-3,1.3510945159178184E-3,-5.0724663327965445E-4,4.1480826063104992E-3,1.5313489886566739E-4,0.10159737386964907,7.3585181121591245E-3,5.3418809393193996E-2,1.7807650108832219E-2,2.0995416659293207E-3,1.52692491461537E-4,6.1072749473535196E-3,16.825760055920295,NA,0.32562273266205383,4.3109222424746489,0.73685545665292251,5.3734004317896256,NA
NSRD0800,4,DMS Mags,148.80000000000001,96.686159844054586,32.96,40.82,2.1659999999999999,9.5000000000000001E-2,0.46400000000000002,1.014,9.1999999999999998E-2,4.3999999999999997E-2,2.19,0.96599999999999997,9.4E-2,3.0000000000000001E-3,5.0000000000000001E-4,5.0000000000000001E-4,1E-3,5.0000000000000001E-4,2.1000000000000001E-2,2E-3,1.6E-2,6.0000000000000001E-3,1E-3,5.0000000000000001E-4,5.0000000000000001E-3,8.0000000000000002E-3,31.5,33.68,0.1,4.17,0.15,4.42
NSRD0800,4,DMS Tails,5.0999999999999996,3.3138401559454191,14.91,57.78,2.044,5.1999999999999998E-2,0.56799999999999995,4.0659999999999998,7.9000000000000001E-2,0.09,3.22,0.68400000000000005,9.9000000000000005E-2,4.0000000000000001E-3,1E-3,5.0000000000000001E-4,3.0000000000000001E-3,5.0000000000000001E-4,1.2E-2,5.0000000000000001E-4,4.0000000000000001E-3,4.0000000000000001E-3,1E-3,5.0000000000000001E-4,4.0000000000000001E-3,1.2999999999999999E-2,3.47,2.57,0.49,4.32,4.58,9.39
NSRD0800,4,Calc Head,153.9,100,32.361851851851853,41.382027290448349,2.1619571150097467,9.3575048732943478E-2,0.46744639376218333,1.1151384015594541,9.1569200779727106E-2,4.5524366471734891E-2,2.2241325536062377,0.95665497076023398,9.4165692007797286E-2,3.0331384015594544E-3,5.1656920077972719E-4,5.0000000000000001E-4,1.0662768031189085E-3,5.0000000000000001E-4,2.0701754385964916E-2,1.9502923976608189E-3,1.5602339181286552E-2,5.9337231968810914E-3,1E-3,5.0000000000000001E-4,4.9668615984405466E-3,8.1656920077972719E-3,30.571130604288502,32.649064327485384,0.11292397660818715,4.1749707602339186,0.29680311890838207,4.5846978557504876
