Repository: mclauson-fortescue/IB_regression_review_082024

updates to comments to first pass regression review for IB.

File: data/all_assays_chd.csv (part 3 of 4)
BV_ID,hole_id,test,comp_no,process_phase,grind_P97,Fe3O4_pct_SATMAGAN,Fe_pct_XRF,SiO2_pct_XRF,Al2O3_pct_XRF,TiO2_pct_XRF,Mn_pct_XRF,CaO_pct_XRF,P_pct_XRF,S_pct_XRF,MgO_pct_XRF,K2O_pct_XRF,Na2O_pct_XRF,Zn_pct_XRF,As_pct_XRF,Cl_pct_XRF,C_pct_XRF,Pb_pct_XRF,Ba_pct_XRF,V_pct_XRF,Cr_pct_XRF,Ni_pct_XRF,Co_pct_XRF,Sn_pct_XRF,Zr_pct_XRF,Sr_pct_XRF,LOI371_pct,LOI650_pct,LOI1000_pct,LOI_total_pct,project,Cu_pct_XRF,FeO_titration
44710990286,NSRD0799,DTR,14,Feed,53,16.65,23.33,46.38,6.693,0.286,0.327,1.129,0.083,0.235,3.11,2.65,0.105,0.008,0.003,0.002,0.005,0.002,0.069,0.008,0.063,0.019,0.002,0.001,0.006,0.011,0.49,4.45,0.72,5.66,4471,NA,NA
44710990287,NSRD0799,DTR,16,Feed,53,16.9,25.5,44.54,5.176,0.253,0.341,1.042,0.082,0.329,3.11,1.954,0.086,0.007,0.002,0.002,0.005,0.004,0.09,0.007,0.054,0.018,0.002,-0.001,0.006,0.012,0.55,5.06,0.7,6.31,4471,NA,NA
44710990288,NSRD0799,DTR,17,Feed,53,16.95,23.78,46.39,5.882,0.272,0.324,1.238,0.103,0.267,2.95,2.66,0.103,0.007,0.002,0.005,0.005,0.003,0.099,0.007,0.048,0.018,0.002,0.005,0.005,0.012,0.46,4.37,0.74,5.57,4471,NA,NA
44710990289,NSRD0799,DTR,5,Feed,45,19.06,30.62,42.65,3.571,0.164,0.434,0.858,0.116,0.094,1.87,1.521,0.217,0.005,0.002,0.002,0.004,0.002,0.034,0.004,0.037,0.013,0.002,0.003,0.005,0.012,0.96,2.9,0.22,4.08,4471,NA,NA
44710990290,NSRD0799,DTR,6,Feed,45,29.02,30.9,41.34,2.788,0.123,0.445,1.563,0.119,0.07,2.43,1.375,0.242,0.007,0.001,0.002,0.002,0.004,0.032,0.003,0.027,0.012,0.002,-0.001,0.004,0.014,0.3,4.11,0.78,5.19,4471,NA,NA
44710990291,NSRD0799,DTR,10,Feed,45,29.2,30.88,41.37,2.458,0.108,0.458,1.454,0.081,0.145,2.67,0.898,0.107,0.004,0.001,0.003,0.002,0.003,0.021,0.002,0.017,0.008,0.001,-0.001,0.004,0.008,0.25,4.66,0.74,5.65,4471,NA,NA
44710990292,NSRD0799,DTR,12,Feed,45,29.55,31.46,40.72,2.95,0.134,0.428,1.273,0.083,0.086,2.38,1.528,0.292,0.004,0.002,0.002,0.002,0.001,0.035,0.004,0.023,0.01,0.001,-0.001,0.004,0.008,0.24,3.6,0.56,4.4,4471,NA,NA
44710990293,NSRD0799,DTR,13,Feed,45,26.05,28.17,43.64,3.696,0.162,0.434,1.361,0.082,0.353,2.55,1.906,0.101,0.004,0.001,0.003,0.003,0.002,0.042,0.004,0.026,0.011,0.001,0.001,0.006,0.008,0.16,3.81,0.74,4.71,4471,NA,NA
44710990294,NSRD0799,DTR,14,Feed,45,16.58,23.6,46.36,5.887,0.278,0.326,1.137,0.083,0.245,3.09,2.618,0.084,0.008,0.002,0.002,0.005,0.003,0.069,0.008,0.053,0.019,0.002,0.002,0.006,0.011,0.48,4.46,0.66,5.6,4471,NA,NA
44710990295,NSRD0799,DTR,16,Feed,45,16.72,25.52,44.32,5.206,0.252,0.338,1.091,0.086,0.395,3.13,1.956,0.088,0.007,0.002,0.004,0.005,0.004,0.089,0.007,0.055,0.019,0.002,0.002,0.006,0.01,0.45,5.04,0.73,6.22,4471,NA,NA
44710990296,NSRD0799,DTR,17,Feed,45,16.89,23.65,46.3,5.863,0.271,0.318,1.214,0.1,0.258,2.89,2.689,0.087,0.008,0.002,0.003,0.003,0.003,0.096,0.008,0.048,0.018,0.001,0.001,0.005,0.01,0.43,4.31,0.69,5.43,4471,NA,NA
44710990297,NSRD0799,DTR,5,Feed,38,18.9,30.44,42.69,3.59,0.162,0.439,0.906,0.117,0.092,1.93,1.532,0.22,0.005,0.002,0.005,0.004,0.003,0.035,0.004,0.035,0.013,0.002,-0.001,0.006,0.008,1,3.07,0.23,4.3,4471,NA,NA
44710990298,NSRD0799,DTR,6,Feed,38,29.09,31.09,41.12,2.718,0.124,0.438,1.518,0.112,0.069,2.4,1.318,0.218,0.004,0.001,0.002,0.002,0.002,0.028,0.003,0.027,0.01,0.001,-0.001,0.004,0.007,0.25,4.09,0.71,5.05,4471,NA,NA
44710990299,NSRD0799,DTR,10,Feed,38,29.19,31.44,41.08,2.421,0.105,0.451,1.454,0.083,0.127,2.64,0.882,0.111,0.004,0.001,0.002,0.004,0.003,0.021,0.003,0.018,0.008,0.001,-0.001,0.003,0.012,0.23,4.53,0.76,5.52,4471,NA,NA
44710990300,NSRD0799,DTR,12,Feed,38,29.48,31.56,40.84,2.96,0.136,0.429,1.28,0.08,0.094,2.4,1.54,0.288,0.004,0.002,0.002,0.004,0.002,0.034,0.004,0.024,0.01,0.001,-0.001,0.004,0.007,0.18,3.59,0.62,4.39,4471,NA,NA
44710990301,NSRD0799,DTR,13,Feed,38,25.56,28.82,43.36,3.604,0.156,0.431,1.315,0.081,0.349,2.51,1.857,0.098,0.004,0.001,0.003,0.005,0.004,0.04,0.004,0.027,0.011,0.001,-0.001,0.006,0.008,0.14,3.72,0.7,4.56,4471,NA,NA
44710990302,NSRD0799,DTR,14,Feed,38,16.4,23.74,46.38,5.842,0.283,0.324,1.144,0.088,0.245,3.08,2.597,0.104,0.008,0.003,0.003,0.005,0.002,0.067,0.008,0.055,0.02,0.002,0.003,0.006,0.011,0.47,4.42,0.65,5.54,4471,NA,NA
44710990303,NSRD0799,DTR,16,Feed,38,16.32,25.7,44.36,5.179,0.251,0.337,1.016,0.078,0.376,3.12,1.946,0.097,0.006,0.002,0.001,0.005,0.004,0.09,0.008,0.055,0.02,0.002,0.002,0.006,0.011,0.47,5.01,0.73,6.21,4471,NA,NA
44710990304,NSRD0799,DTR,17,Feed,38,16.62,24.1,46.16,5.846,0.275,0.317,1.197,0.102,0.27,2.87,2.65,0.099,0.008,0.002,0.004,0.005,0.003,0.097,0.008,0.049,0.018,0.002,0.003,0.005,0.011,0.43,4.23,0.69,5.35,4471,NA,NA
44710990001,NSRD0799,DTR,5,Cons,53,74.85,66.9,5.533,0.416,0.036,0.041,0.063,0.012,0.005,0.189,0.229,0.03,0.005,-0.001,0.005,-0.001,0.001,0.005,0.008,0.098,0.016,0.002,-0.001,0.001,0.002,-0.3,-0.76,-1.18,-2.24,4471,NA,NA
44710990002,NSRD0799,DTR,6,Cons,53,83.27,66.18,6.892,0.44,0.034,0.053,0.097,0.014,0.006,0.268,0.249,0.037,0.004,-0.001,0.003,-0.001,0.001,0.007,0.007,0.081,0.016,0.002,-0.001,0.001,0.003,-0.42,-0.73,-1.35,-2.5,4471,NA,NA
44710990003,NSRD0799,DTR,10,Cons,53,85,66.92,6.19,0.297,0.027,0.053,0.082,0.011,0.005,0.29,0.115,0.018,0.003,-0.001,0.007,-0.001,0.002,0.005,0.005,0.05,0.009,0.002,0.001,-0.001,0.002,-0.43,-0.79,-1.29,-2.51,4471,NA,NA
44710990004,NSRD0799,DTR,12,Cons,53,82.12,64.72,8.54,0.593,0.04,0.057,0.095,0.014,0.01,0.31,0.359,0.056,0.004,-0.001,0.003,-0.001,0.002,0.01,0.008,0.069,0.015,0.001,0.001,0.001,0.003,-0.42,-0.76,-1.27,-2.45,4471,NA,NA
44710990005,NSRD0799,DTR,13,Cons,53,84.2,65.47,7.62,0.59,0.042,0.055,0.099,0.016,0.018,0.31,0.325,0.021,0.005,-0.001,0.009,-0.001,0.001,0.011,0.009,0.078,0.012,0.002,0.002,0.002,0.003,-0.4,-0.84,-1.26,-2.5,4471,NA,NA
44710990006,NSRD0799,DTR,14,Cons,53,83.46,65.42,7.192,0.693,0.063,0.046,0.095,0.014,0.014,0.378,0.296,0.015,0.008,-0.001,-0.001,-0.001,0.002,0.009,0.015,0.182,0.013,0.001,-0.001,0.002,0.003,-0.25,-0.78,-1.32,-2.35,4471,NA,NA
44710990007,NSRD0799,DTR,16,Cons,53,84.99,66.06,6.13,0.653,0.069,0.042,0.074,0.009,0.015,0.384,0.22,0.02,0.008,-0.001,0.002,-0.001,0.002,0.013,0.02,0.211,0.014,0.001,-0.001,0.001,0.003,-0.26,-0.75,-1.35,-2.36,4471,NA,NA
44710990008,NSRD0799,DTR,17,Cons,53,85.6,65.09,7.662,0.706,0.058,0.046,0.104,0.012,0.017,0.382,0.28,0.016,0.007,-0.001,-0.001,-0.001,0.002,0.015,0.014,0.138,0.012,0.002,0.001,0.002,0.003,-0.24,-0.72,-1.36,-2.32,4471,NA,NA
44710990009,NSRD0799,DTR,5,Cons,45,74.28,66.95,5.127,0.384,0.03,0.039,0.058,0.011,0.005,0.18,0.205,0.024,0.004,-0.001,0.002,-0.001,-0.001,0.005,0.008,0.101,0.024,0.002,-0.001,0.001,0.002,-0.3,-0.85,-1.1,-2.25,4471,NA,NA
44710990010,NSRD0799,DTR,6,Cons,45,84.22,67.17,5.715,0.372,0.032,0.046,0.088,0.013,0.005,0.236,0.205,0.028,0.004,-0.001,0.006,-0.001,0.001,0.007,0.007,0.081,0.015,0.002,0.002,0.001,0.003,-0.43,-0.96,-1.27,-2.66,4471,NA,NA
44710990011,NSRD0799,DTR,10,Cons,45,85.37,67.14,5.503,0.25,0.024,0.054,0.074,0.011,0.005,0.245,0.095,0.018,0.002,-0.001,-0.001,-0.001,-0.001,0.003,0.005,0.051,0.01,0.001,-0.001,-0.001,0.001,-0.43,-0.97,-1.23,-2.63,4471,NA,NA
44710990012,NSRD0799,DTR,12,Cons,45,82.88,65.94,7.005,0.469,0.036,0.053,0.085,0.012,0.008,0.267,0.281,0.038,0.004,-0.001,0.008,-0.001,0.001,0.007,0.008,0.067,0.014,0.002,0.002,0.001,0.002,-0.45,-0.94,-1.19,-2.58,4471,NA,NA
44710990013,NSRD0799,DTR,13,Cons,45,85.6,66.17,6.806,0.527,0.038,0.049,0.087,0.014,0.014,0.269,0.29,0.016,0.004,-0.001,0.007,-0.001,0.002,0.01,0.01,0.08,0.013,0.002,0.001,0.002,0.003,-0.39,-0.97,-1.23,-2.59,4471,NA,NA
44710990014,NSRD0799,DTR,14,Cons,45,84.99,66.64,5.632,0.585,0.056,0.038,0.079,0.011,0.011,0.318,0.234,0.017,0.008,-0.001,0.005,-0.001,-0.001,0.01,0.015,0.177,0.014,0.001,0.001,0.001,0.002,-0.34,-1.01,-1.24,-2.59,4471,NA,NA
44710990015,NSRD0799,DTR,16,Cons,45,85.56,67.44,4.758,0.526,0.06,0.033,0.065,0.008,0.013,0.311,0.166,0.013,0.008,-0.001,-0.001,-0.001,-0.001,0.009,0.02,0.214,0.014,0.002,-0.001,0.001,0.002,-0.32,-1,-1.26,-2.58,4471,NA,NA
44710990016,NSRD0799,DTR,17,Cons,45,86.14,66.84,5.519,0.571,0.05,0.034,0.085,0.011,0.015,0.3,0.21,0.019,0.007,-0.001,0.008,-0.001,0.001,0.013,0.014,0.14,0.012,0.001,-0.001,0.001,0.002,-0.34,-1,-1.25,-2.59,4471,NA,NA
44710990017,NSRD0799,DTR,5,Cons,38,73.13,67.4,4.532,0.374,0.03,0.039,0.061,0.011,0.004,0.172,0.177,0.026,0.005,-0.001,0.005,-0.001,0.001,0.004,0.008,0.094,0.015,0.002,0.002,-0.001,0.002,-0.31,-1,-0.97,-2.28,4471,NA,NA
44710990018,NSRD0799,DTR,6,Cons,38,86.3,67.08,5.498,0.348,0.032,0.043,0.087,0.011,0.005,0.215,0.186,0.025,0.004,-0.001,0.014,-0.001,0.001,0.004,0.008,0.08,0.015,0.002,-0.001,-0.001,0.002,-0.55,-1.01,-1.16,-2.72,4471,NA,NA
44710990019,NSRD0799,DTR,10,Cons,38,86.9,67.77,4.684,0.241,0.022,0.041,0.072,0.01,0.004,0.236,0.086,0.018,0.003,-0.001,-0.001,-0.001,-0.001,0.003,0.005,0.05,0.009,0.002,-0.001,-0.001,0.002,-0.5,-1.11,-1.11,-2.72,4471,NA,NA
44710990020,NSRD0799,DTR,12,Cons,38,84.61,67.11,5.554,0.392,0.033,0.041,0.076,0.01,0.006,0.22,0.229,0.032,0.003,-0.001,0.008,-0.001,-0.001,0.007,0.008,0.067,0.014,0.002,-0.001,-0.001,0.001,-0.52,-1.06,-1.16,-2.74,4471,NA,NA
44710990021,NSRD0799,DTR,13,Cons,38,86.52,68.02,4.594,0.381,0.029,0.035,0.07,0.01,0.011,0.212,0.201,0.01,0.004,-0.001,0.002,-0.001,0.001,0.006,0.009,0.078,0.013,0.002,0.001,0.001,0.002,-0.47,-1.24,-1.12,-2.83,4471,NA,NA
44710990022,NSRD0799,DTR,14,Cons,38,86.71,67.68,4.469,0.5,0.05,0.03,0.068,0.009,0.008,0.272,0.182,0.017,0.008,-0.001,0.009,-0.001,0.002,0.005,0.016,0.19,0.02,0.002,0.002,0.001,0.002,-0.4,-1.18,-1.19,-2.77,4471,NA,NA
44710990023,NSRD0799,DTR,16,Cons,38,87.47,67.93,3.84,0.451,0.05,0.026,0.054,0.006,0.012,0.257,0.134,0.011,0.007,-0.001,0.004,-0.001,-0.001,0.008,0.02,0.208,0.014,0.002,0.001,-0.001,0.001,-0.36,-1.19,-1.2,-2.75,4471,NA,NA
44710990024,NSRD0799,DTR,17,Cons,38,86.52,67.53,4.608,0.49,0.045,0.029,0.075,0.009,0.013,0.273,0.176,0.02,0.006,-0.001,0.007,-0.001,0.001,0.009,0.015,0.136,0.012,0.002,0.002,0.001,0.002,-0.37,-1.12,-1.22,-2.71,4471,NA,NA
44710990025,NSRD0799,DTR,5,Tails,53,1.09,19.52,54.46,4.527,0.207,0.523,1.142,0.151,0.132,2.32,1.884,0.293,0.007,0.001,0.004,0.007,0.005,0.044,0.003,0.032,0.013,-0.001,-0.001,0.009,0.013,1.27,4.3,0.52,6.09,4471,NA,NA
44710990026,NSRD0799,DTR,6,Tails,53,0.99,13.75,58.75,3.844,0.168,0.595,2.183,0.166,0.101,3.32,1.822,0.343,0.005,0.001,0.001,0.007,0.004,0.04,0.001,0.01,0.008,0.001,-0.001,0.007,0.013,0.5,6.61,1.59,8.7,4471,NA,NA
44710990027,NSRD0799,DTR,10,Tails,53,0.9,14.13,58.38,3.445,0.146,0.618,2.058,0.11,0.179,3.66,1.256,0.176,0.005,0.001,0.011,0.006,0.004,0.027,0.001,0.007,0.008,-0.001,-0.001,0.005,0.012,0.46,7.46,1.52,9.44,4471,NA,NA
44710990028,NSRD0799,DTR,12,Tails,53,0.88,13.87,59.09,4.274,0.192,0.599,1.844,0.113,0.135,3.4,2.167,0.446,0.005,0.001,-0.001,0.007,0.005,0.053,0.002,0.009,0.009,0.002,-0.001,0.007,0.013,0.41,6.15,1.31,7.87,4471,NA,NA
44710990029,NSRD0799,DTR,13,Tails,53,0.9,12.59,59.29,4.934,0.213,0.565,1.828,0.117,0.506,3.39,2.514,0.164,0.008,0.001,0.001,0.007,0.004,0.056,0.001,0.011,0.011,0.001,-0.001,0.008,0.012,0.37,5.97,1.33,7.67,4471,NA,NA
44710990030,NSRD0799,DTR,14,Tails,53,0.78,14.09,55.76,6.968,0.33,0.368,1.31,0.096,0.29,3.53,3.145,0.134,0.008,0.001,0.004,0.008,0.003,0.082,0.006,0.039,0.021,0.002,-0.001,0.009,0.01,0.54,5.7,0.97,7.21,4471,NA,NA
44710990031,NSRD0799,DTR,16,Tails,53,0.99,16.08,53.95,6.128,0.293,0.391,1.226,0.098,0.434,3.59,2.338,0.123,0.008,0.001,0.002,0.008,0.005,0.107,0.004,0.033,0.021,0.002,-0.001,0.01,0.012,0.6,6.52,0.99,8.11,4471,NA,NA
44710990032,NSRD0799,DTR,17,Tails,53,0.8,13.95,55.76,6.917,0.317,0.367,1.448,0.124,0.332,3.37,3.183,0.12,0.008,0.001,-0.001,0.008,0.003,0.112,0.006,0.039,0.019,0.002,-0.001,0.009,0.011,0.54,5.61,1.01,7.16,4471,NA,NA
44710990033,NSRD0799,DTR,5,Tails,45,0.99,19.33,54.77,4.495,0.203,0.534,1.122,0.146,0.127,2.29,1.909,0.375,0.006,0.001,-0.001,0.007,0.004,0.056,0.003,0.031,0.014,0.001,-0.001,0.01,0.013,1.3,4.27,0.5,6.07,4471,NA,NA
44710990034,NSRD0799,DTR,6,Tails,45,0.99,13.6,58.77,3.861,0.174,0.592,2.141,0.168,0.105,3.28,1.83,0.348,0.005,0.001,-0.001,0.005,0.004,0.045,0.001,0.009,0.008,-0.001,-0.001,0.006,0.012,0.56,6.59,1.46,8.61,4471,NA,NA
44710990035,NSRD0799,DTR,10,Tails,45,0.99,14.02,58.52,3.406,0.143,0.615,2.027,0.115,0.209,3.62,1.242,0.173,0.004,0.001,0.002,0.005,0.004,0.029,0.001,0.008,0.008,0.001,-0.001,0.006,0.012,0.44,7.37,1.51,9.32,4471,NA,NA
44710990036,NSRD0799,DTR,12,Tails,45,0.78,13.9,58.83,4.182,0.187,0.597,1.833,0.119,0.127,3.37,2.116,0.438,0.004,0.001,0.007,0.006,0.003,0.052,-0.001,0.008,0.008,0.001,-0.001,0.006,0.013,0.45,6.12,1.34,7.91,4471,NA,NA
44710990037,NSRD0799,DTR,13,Tails,45,1,12.3,59.96,4.953,0.214,0.558,1.805,0.109,0.48,3.32,2.532,0.155,0.007,0.001,0.002,0.006,0.004,0.056,0.002,0.013,0.01,0.001,-0.001,0.008,0.011,0.4,5.72,1.38,7.5,4471,NA,NA
44710990038,NSRD0799,DTR,14,Tails,45,0.68,14.18,55.75,7.003,0.327,0.379,1.35,0.1,0.294,3.57,3.105,0.133,0.008,0.001,0.006,0.007,0.004,0.083,0.006,0.04,0.02,0.002,-0.001,0.01,0.011,0.59,5.76,1,7.35,4471,NA,NA
44710990039,NSRD0799,DTR,16,Tails,45,0.88,16.09,53.57,6.202,0.293,0.392,1.291,0.104,0.486,3.63,2.322,0.123,0.008,0.001,0.002,0.007,0.004,0.109,0.004,0.033,0.02,0.002,-0.001,0.009,0.011,0.61,6.47,1.04,8.12,4471,NA,NA
44710990040,NSRD0799,DTR,17,Tails,45,0.78,14,55.9,6.999,0.322,0.372,1.441,0.121,0.313,3.39,3.216,0.123,0.008,0.001,0.011,0.008,0.004,0.118,0.006,0.039,0.02,0.001,-0.001,0.009,0.011,0.55,5.68,0.95,7.18,4471,NA,NA
44710990041,NSRD0799,DTR,5,Tails,38,0.99,19.08,54.61,4.488,0.203,0.538,1.14,0.148,0.126,2.34,1.892,0.294,0.006,0.001,0.002,0.006,0.003,0.041,0.002,0.031,0.012,0.001,-0.001,0.008,0.012,1.38,4.49,0.43,6.3,4471,NA,NA
44710990042,NSRD0799,DTR,6,Tails,38,0.8,13.67,59.06,3.807,0.172,0.59,2.083,0.159,0.102,3.27,1.796,0.329,0.005,0.001,0.011,0.005,0.003,0.039,-0.001,0.01,0.008,-0.001,-0.001,0.006,0.012,0.59,6.56,1.42,8.57,4471,NA,NA
44710990043,NSRD0799,DTR,10,Tails,38,0.78,14,58.47,3.456,0.145,0.621,2.083,0.115,0.184,3.69,1.239,0.168,0.005,0.001,0.005,0.006,0.003,0.026,-0.001,0.008,0.008,0.001,-0.001,0.006,0.013,0.58,7.36,1.51,9.45,4471,NA,NA
44710990044,NSRD0799,DTR,12,Tails,38,0.88,13.8,59.04,4.249,0.191,0.603,1.86,0.115,0.138,3.39,2.155,0.433,0.005,0.001,0.009,0.006,0.005,0.05,-0.001,0.01,0.009,0.001,-0.001,0.007,0.013,0.52,6.1,1.32,7.94,4471,NA,NA
44710990045,NSRD0799,DTR,13,Tails,38,0.78,12.43,59.44,4.948,0.208,0.575,1.824,0.111,0.473,3.41,2.504,0.16,0.006,0.001,0.007,0.006,0.004,0.057,0.001,0.013,0.011,0.001,-0.001,0.008,0.012,0.41,5.96,1.39,7.76,4471,NA,NA
44710990046,NSRD0799,DTR,14,Tails,38,0.8,14.35,55.38,6.99,0.327,0.383,1.388,0.106,0.299,3.61,3.076,0.129,0.008,0.001,0.014,0.008,0.005,0.08,0.005,0.041,0.02,0.003,0.001,0.01,0.012,0.64,5.85,0.97,7.46,4471,NA,NA
44710990047,NSRD0799,DTR,16,Tails,38,0.78,16.2,53.37,6.21,0.292,0.395,1.224,0.095,0.464,3.66,2.304,0.12,0.008,0.001,0.007,0.007,0.004,0.108,0.004,0.033,0.02,0.002,-0.001,0.009,0.011,0.69,6.43,1.11,8.23,4471,NA,NA
44710990048,NSRD0799,DTR,17,Tails,38,0.78,14.1,55.62,7.073,0.325,0.373,1.454,0.123,0.331,3.43,3.199,0.12,0.008,0.001,0.009,0.008,0.004,0.119,0.005,0.04,0.02,0.002,-0.001,0.009,0.011,0.64,5.58,1.05,7.27,4471,NA,NA
44710990258,NSRD0799,R-D,5,R Feed,38,NA,30.72,42.67,3.613,0.161,0.439,0.829,0.113,0.104,1.86,1.545,0.214,0.005,-0.001,0.002,0.003,0.004,0.038,0.005,0.039,0.013,0.001,0.002,0.007,0.01,0.83,3.02,0.18,4.03,4471,NA,NA
44710990259,NSRD0799,R-D,6,R Feed,38,NA,31.13,40.94,2.747,0.122,0.438,1.546,0.114,0.074,2.4,1.333,0.244,0.004,-0.001,0.001,0.004,0.004,0.03,0.003,0.029,0.01,0.001,-0.001,0.005,0.014,0.15,4.18,0.72,5.05,4471,NA,NA
44710990260,NSRD0799,R-D,10,R Feed,53,NA,31.08,41.35,2.477,0.105,0.451,1.4,0.08,0.142,2.65,0.896,0.108,0.003,-0.001,0.002,0.002,0.003,0.021,0.003,0.02,0.009,0.001,0.001,0.005,0.01,0.17,4.73,0.62,5.52,4471,NA,NA
44710990261,NSRD0799,R-D,13,R Feed,53,NA,28.81,43.4,3.659,0.153,0.428,1.306,0.081,0.339,2.52,1.893,0.105,0.005,-0.001,0.002,0.004,0.005,0.043,0.004,0.027,0.01,0.001,0.003,0.008,0.012,0.12,3.83,0.61,4.56,4471,NA,NA
44710990262,NSRD0799,R-D,13,R Feed,45,NA,28.93,43.46,3.61,0.15,0.424,1.296,0.078,0.344,2.49,1.855,0.1,0.005,-0.001,0.002,0.003,0.005,0.043,0.004,0.027,0.01,0.001,0.002,0.007,0.013,0.12,3.78,0.6,4.5,4471,NA,NA
44710990263,NSRD0799,R-D,14,R Feed,38,NA,23.83,46.28,5.905,0.274,0.324,1.111,0.087,0.235,3.04,2.595,0.1,0.008,-0.001,0.002,0.005,0.005,0.066,0.008,0.056,0.019,0.002,0.005,0.009,0.013,0.45,4.51,0.57,5.53,4471,NA,NA
44710990264,NSRD0799,R-D,17,R Feed,53,NA,24.18,46.03,5.778,0.261,0.319,1.205,0.102,0.271,2.88,2.63,0.101,0.008,-0.001,0.001,0.005,0.006,0.094,0.008,0.05,0.018,0.003,0.003,0.008,0.014,0.38,4.37,0.61,5.36,4471,NA,NA
44710990306,NSRD0799,R-D,5,R Feed,53,NA,31.34,41.61,3.485,0.161,0.429,0.863,0.114,0.09,1.85,1.484,0.202,0.006,0.001,-0.001,0.004,0.003,0.036,0.005,0.038,0.013,0.001,-0.001,0.006,0.009,0.87,3.13,0.23,4.23,4471,NA,NA
44710990307,NSRD0799,R-D,6,R Feed,53,NA,31.25,40.85,2.705,0.121,0.438,1.52,0.117,0.062,2.39,1.308,0.228,0.004,-0.001,-0.001,0.003,0.004,0.03,0.004,0.028,0.009,0.001,-0.001,0.004,0.011,0.12,4.16,0.74,5.02,4471,NA,NA
44710990308,NSRD0799,R-D,10,R Feed,53,NA,31.41,40.62,2.421,0.105,0.456,1.441,0.085,0.143,2.63,0.888,0.11,0.004,-0.001,-0.001,0.003,0.002,0.021,0.003,0.019,0.006,-0.001,-0.001,0.003,0.009,0.1,4.76,0.7,5.56,4471,NA,NA
44710990309,NSRD0799,R-D,12,R Feed,53,NA,31.72,40.52,2.956,0.134,0.433,1.276,0.085,0.085,2.41,1.532,0.311,0.006,-0.001,-0.001,0.004,0.005,0.039,0.004,0.026,0.009,0.002,0.001,0.005,0.009,0.09,3.75,0.54,4.38,4471,NA,NA
44710990310,NSRD0799,R-D,13,R Feed,53,NA,28.79,43.04,3.574,0.157,0.429,1.314,0.083,0.334,2.5,1.859,0.111,0.007,0.001,-0.001,0.005,0.005,0.045,0.005,0.028,0.012,0.001,0.002,0.006,0.012,0.08,3.83,0.66,4.57,4471,NA,NA
44710990311,NSRD0799,R-D,14,R Feed,53,NA,23.79,45.98,5.893,0.277,0.321,1.123,0.086,0.232,3.05,2.605,0.1,0.01,0.001,-0.001,0.006,0.005,0.066,0.008,0.056,0.02,0.002,0.002,0.007,0.011,0.35,4.51,0.67,5.53,4471,NA,NA
44710990312,NSRD0799,R-D,16,R Feed,53,NA,25.63,43.59,5.083,0.246,0.335,0.998,0.076,0.37,3.05,1.918,0.086,0.007,-0.001,-0.001,0.004,0.002,0.091,0.007,0.055,0.018,0.002,0.003,0.005,0.009,0.4,5.23,0.61,6.24,4471,NA,NA
44710990313,NSRD0799,R-D,17,R Feed,53,NA,23.94,45.74,5.835,0.271,0.317,1.207,0.101,0.26,2.89,2.688,0.094,0.008,-0.001,-0.001,0.005,0.003,0.101,0.008,0.05,0.018,0.002,-0.001,0.006,0.012,0.34,4.39,0.64,5.37,4471,NA,NA
44710990265,NSRD0799,R-D,5,R Cons,38,NA,66.68,5.601,0.422,0.028,0.051,0.059,0.01,0.01,0.184,0.239,0.022,0.006,-0.001,0.001,0.001,0.003,0.008,0.008,0.082,0.004,0.001,-0.001,0.001,0.001,-0.35,-0.86,-0.98,-2.19,4471,NA,NA
44710990266,NSRD0799,R-D,6,R Cons,38,NA,66.85,5.846,0.373,0.027,0.05,0.082,0.01,0.007,0.22,0.21,0.023,0.005,-0.001,0.001,0.002,0.002,0.009,0.008,0.068,0.006,0.002,-0.001,-0.001,0.001,-0.5,-1,-1.14,-2.64,4471,NA,NA
44710990267,NSRD0799,R-D,10,R Cons,53,NA,65.63,7.385,0.337,0.025,0.065,0.089,0.013,0.009,0.322,0.137,0.019,0.003,-0.001,0.002,0.002,0.004,0.004,0.005,0.043,0.007,0.002,-0.001,-0.001,0.003,-0.42,-0.77,-1.2,-2.39,4471,NA,NA
44710990268,NSRD0799,R-D,13,R Cons,53,NA,64.86,7.982,0.603,0.037,0.06,0.098,0.015,0.023,0.306,0.343,0.009,0.005,-0.001,-0.001,0.001,0.002,0.011,0.01,0.066,0.006,0.001,-0.001,0.001,0.001,-0.39,-0.86,-1.17,-2.42,4471,NA,NA
44710990269,NSRD0799,R-D,13,R Cons,45,NA,66.37,6.364,0.472,0.031,0.048,0.076,0.012,0.016,0.241,0.261,0.012,0.005,-0.001,-0.001,0.001,0.003,0.009,0.009,0.067,0.006,0.002,-0.001,0.001,0.001,-0.43,-1.02,-1.17,-2.62,4471,NA,NA
44710990270,NSRD0799,R-D,14,R Cons,38,NA,67.25,5.041,0.52,0.049,0.036,0.069,0.01,0.013,0.281,0.198,0.012,0.009,-0.001,-0.001,0.002,0.002,0.011,0.015,0.15,0.009,0.002,-0.001,-0.001,0.001,-0.39,-1.12,-1.2,-2.71,4471,NA,NA
44710990271,NSRD0799,R-D,17,R Cons,53,NA,65.82,6.628,0.606,0.048,0.044,0.091,0.011,0.014,0.326,0.243,0.013,0.009,-0.001,0.001,0.003,0.003,0.016,0.015,0.12,0.006,0.001,0.001,0.001,0.002,-0.29,-0.86,-1.28,-2.43,4471,NA,NA
44710990314,NSRD0799,R-D,5,R Cons,53,NA,65.58,6.944,0.483,0.034,0.048,0.069,0.013,0.009,0.213,0.284,0.037,0.006,-0.001,-0.001,0.002,0.001,0.01,0.008,0.078,0.015,0.002,-0.001,-0.001,0.001,-0.31,-0.61,-1.16,-2.08,4471,NA,NA
44710990315,NSRD0799,R-D,6,R Cons,53,NA,65.75,7.013,0.439,0.031,0.052,0.094,0.013,0.008,0.247,0.25,0.044,0.005,-0.001,-0.001,0.002,-0.001,0.012,0.008,0.066,0.016,0.002,0.001,-0.001,-0.001,-0.45,-0.72,-1.33,-2.5,4471,NA,NA
44710990316,NSRD0799,R-D,10,R Cons,53,NA,65.57,7.405,0.331,0.026,0.061,0.088,0.013,0.008,0.32,0.137,0.025,0.006,0.001,-0.001,0.003,0.001,0.009,0.006,0.043,0.012,0.002,0.003,-0.001,0.001,-0.44,-0.69,-1.29,-2.42,4471,NA,NA
44710990317,NSRD0799,R-D,12,R Cons,53,NA,64.61,8.352,0.576,0.038,0.055,0.092,0.014,0.012,0.287,0.349,0.059,0.007,-0.001,-0.001,0.004,0.002,0.015,0.008,0.058,0.013,0.003,0.004,-0.001,0.003,-0.45,-0.78,-1.26,-2.49,4471,NA,NA
44710990318,NSRD0799,R-D,13,R Cons,53,NA,64.66,8.19,0.608,0.039,0.056,0.098,0.016,0.018,0.313,0.351,0.025,0.007,0.001,-0.001,0.004,0.002,0.014,0.01,0.066,0.014,0.003,-0.001,0.001,0.002,-0.41,-0.81,-1.23,-2.45,4471,NA,NA
44710990319,NSRD0799,R-D,14,R Cons,53,NA,64.72,7.622,0.735,0.063,0.053,0.099,0.015,0.017,0.396,0.308,0.027,0.012,-0.001,-0.001,0.005,0.003,0.014,0.015,0.153,0.016,0.001,0.001,0.001,0.001,-0.33,-0.68,-1.27,-2.28,4471,NA,NA
44710990320,NSRD0799,R-D,16,R Cons,53,NA,66.35,5.75,0.605,0.065,0.042,0.068,0.008,0.018,0.351,0.205,0.012,0.011,-0.001,-0.001,0.004,0.004,0.017,0.02,0.179,0.017,0.004,-0.001,0.002,0.003,-0.31,-0.81,-1.29,-2.41,4471,NA,NA
44710990321,NSRD0799,R-D,17,R Cons,53,NA,65.79,6.265,0.685,0.057,0.045,0.098,0.012,0.016,0.35,0.281,0.031,0.01,-0.001,-0.001,0.005,0.005,0.022,0.016,0.119,0.014,0.003,-0.001,0.002,0.003,-0.34,-0.75,-1.26,-2.35,4471,NA,NA
44710990272,NSRD0799,R-D,5,R Tail,38,NA,18.86,54.96,4.612,0.204,0.563,1.072,0.145,0.131,2.37,1.958,0.292,0.011,-0.001,0.003,0.007,0.006,0.047,0.004,0.026,0.012,0.001,0.004,0.011,0.017,1.28,4.32,0.53,6.13,4471,NA,NA
44710990273,NSRD0799,R-D,6,R Tail,38,NA,13.28,58.88,3.936,0.165,0.616,2.175,0.165,0.105,3.4,1.859,0.339,0.008,-0.001,0.002,0.007,0.005,0.041,0.002,0.01,0.008,0.001,0.008,0.007,0.017,0.54,6.67,1.58,8.79,4471,NA,NA
44710990274,NSRD0799,R-D,10,R Tail,53,NA,13.9,58.64,3.54,0.143,0.626,1.958,0.114,0.208,3.73,1.259,0.155,0.007,-0.001,0.001,0.006,0.004,0.031,0.002,0.007,0.007,0.001,0.004,0.006,0.015,0.45,7.36,1.49,9.3,4471,NA,NA
44710990275,NSRD0799,R-D,13,R Tail,53,NA,12.36,59.99,5.052,0.208,0.582,1.781,0.109,0.451,3.44,2.556,0.161,0.006,-0.001,0.001,0.008,0.006,0.06,0.003,0.011,0.01,0.001,0.006,0.009,0.016,0.34,5.97,1.35,7.66,4471,NA,NA
44710990276,NSRD0799,R-D,13,R Tail,45,NA,12.27,60.2,5.016,0.209,0.578,1.764,0.106,0.472,3.43,2.53,0.153,0.006,-0.001,0.001,0.007,0.004,0.06,0.002,0.01,0.01,0.001,0.005,0.008,0.015,0.35,5.92,1.4,7.67,4471,NA,NA
44710990277,NSRD0799,R-D,14,R Tail,38,NA,13.98,55.81,7.084,0.326,0.385,1.329,0.105,0.284,3.63,3.11,0.119,0.008,-0.001,0.001,0.009,0.005,0.085,0.007,0.035,0.021,0.003,0.005,0.009,0.014,0.58,5.78,1,7.36,4471,NA,NA
44710990278,NSRD0799,R-D,17,R Tail,53,NA,13.93,55.89,7.086,0.312,0.379,1.442,0.125,0.333,3.45,3.221,0.116,0.01,-0.001,0.003,0.009,0.005,0.114,0.007,0.035,0.019,0.003,0.008,0.009,0.014,0.54,5.66,1.01,7.21,4471,NA,NA
44710990322,NSRD0799,R-D,5,R Tail,53,NA,19.21,54.35,4.494,0.203,0.554,1.141,0.148,0.12,2.41,1.879,0.274,0.011,0.001,-0.001,0.01,0.005,0.043,0.004,0.025,0.012,0.001,0.002,0.006,0.013,1.25,4.3,0.63,6.18,4471,NA,NA
44710990323,NSRD0799,R-D,6,R Tail,53,NA,13.58,58.5,3.853,0.169,0.623,2.193,0.169,0.091,3.43,1.805,0.326,0.014,-0.001,-0.001,0.009,0.007,0.045,0.002,0.013,0.012,0.001,0.005,0.003,0.015,0.43,6.57,1.74,8.74,4471,NA,NA
44710990324,NSRD0799,R-D,10,R Tail,53,NA,13.91,57.99,3.457,0.145,0.64,2.077,0.121,0.207,3.74,1.244,0.154,0.009,-0.001,-0.001,0.008,0.004,0.028,0.002,0.008,0.008,-0.001,-0.001,0.002,0.011,0.4,7.31,1.74,9.45,4471,NA,NA
44710990325,NSRD0799,R-D,12,R Tail,53,NA,13.75,58.29,4.306,0.189,0.623,1.874,0.122,0.124,3.49,2.12,0.442,0.009,-0.001,-0.001,0.01,0.004,0.05,0.003,0.01,0.011,0.001,0.002,0.003,0.011,0.39,6.05,1.58,8.02,4471,NA,NA
44710990326,NSRD0799,R-D,13,R Tail,53,NA,12.37,59.46,4.936,0.208,0.584,1.822,0.112,0.468,3.42,2.522,0.152,0.013,-0.001,-0.001,0.008,0.006,0.056,0.003,0.012,0.012,0.002,0.004,0.005,0.012,0.35,5.8,1.48,7.63,4471,NA,NA
44710990327,NSRD0799,R-D,14,R Tail,53,NA,14.01,55.54,7.09,0.331,0.383,1.345,0.102,0.286,3.64,3.124,0.117,0.012,-0.001,-0.001,0.011,0.005,0.08,0.007,0.039,0.026,0.003,0.003,0.006,0.011,0.51,5.66,1.11,7.28,4471,NA,NA
44710990328,NSRD0799,R-D,16,R Tail,53,NA,16.03,53.27,6.184,0.299,0.403,1.213,0.093,0.45,3.67,2.32,0.113,0.009,-0.001,-0.001,0.008,0.004,0.102,0.004,0.026,0.019,0.002,0.001,0.006,0.013,0.54,6.45,1.16,8.15,4471,NA,NA
44710990329,NSRD0799,R-D,17,R Tail,53,NA,13.87,55.56,7.098,0.321,0.376,1.455,0.122,0.332,3.48,3.238,0.115,0.011,-0.001,-0.001,0.009,0.005,0.12,0.007,0.037,0.021,0.002,0.005,0.006,0.011,0.5,5.47,1.18,7.15,4471,NA,NA
44718000001,NSRD0800,DTR,4,Feed,53,30.5,32.14,41.47,2.146,0.093,0.474,1.284,0.079,0.042,2.24,0.891,0.106,0.005,-0.001,0.003,0.004,0.001,0.02,0.002,0.016,0.007,0.001,-0.001,0.004,0.013,0.34,4,0.45,4.79,4471,NA,NA
44718000002,NSRD0800,DTR,5,Feed,53,23.2,28.11,43.3,4.284,0.194,0.415,1.05,0.079,0.37,2.77,1.812,0.095,0.007,0.001,0.004,0.004,-0.001,0.039,0.006,0.035,0.013,0.001,-0.001,0.005,0.012,0.28,4.59,0.47,5.34,4471,NA,NA
44718000003,NSRD0800,DTR,6,Feed,53,14.9,22.86,47.12,6.44,0.289,0.272,1.132,0.094,0.308,2.92,2.882,0.108,0.01,-0.001,0.005,0.006,0.004,0.063,0.008,0.051,0.019,0.002,0.001,0.007,0.012,0.4,4.37,0.63,5.4,4471,NA,NA
44718000004,NSRD0800,DTR,8,Feed,53,11.8,22.08,47.43,6.301,0.303,0.309,1.035,0.065,0.37,3.28,2.455,0.122,0.011,0.001,0.005,0.006,0.002,0.06,0.009,0.062,0.021,0.002,-0.001,0.007,0.009,0.53,5.16,0.73,6.42,4471,NA,NA
44718000005,NSRD0800,DTR,11,Feed,53,26.6,29.5,43.02,3.231,0.147,0.381,1.255,0.066,0.293,2.84,1.13,0.126,0.006,-0.001,0.004,0.004,0.003,0.03,0.004,0.026,0.011,0.001,-0.001,0.005,0.01,0.15,4.38,0.56,5.09,4471,NA,NA
44718000006,NSRD0800,DTR,15,Feed,53,29.3,31.11,40.52,2.98,0.134,0.384,1.389,0.087,0.169,2.56,1.294,0.128,0.006,-0.001,0.003,0.004,0.004,0.024,0.004,0.027,0.012,0.001,-0.001,0.004,0.016,0.37,4.39,0.48,5.24,4471,NA,NA
44718000007,NSRD0800,DTR,4,Feed,45,30.4,32.17,41.52,2.147,0.089,0.475,1.3,0.085,0.045,2.23,0.878,0.101,0.005,-0.001,0.004,0.003,0.001,0.021,0.002,0.017,0.007,0.001,-0.001,0.004,0.013,0.3,4.04,0.38,4.72,4471,NA,NA
44718000008,NSRD0800,DTR,5,Feed,45,23.4,27.97,43.26,4.291,0.197,0.416,1.075,0.087,0.348,2.75,1.795,0.099,0.006,0.001,0.004,0.003,-0.001,0.035,0.005,0.034,0.013,0.002,-0.001,0.005,0.01,0.26,4.6,0.49,5.35,4471,NA,NA
44718000009,NSRD0800,DTR,6,Feed,45,14.5,22.67,47.3,6.463,0.291,0.271,1.164,0.096,0.303,2.92,2.886,0.118,0.011,0.001,0.004,0.006,0.003,0.061,0.008,0.049,0.019,0.002,0.001,0.006,0.012,0.42,4.35,0.64,5.41,4471,NA,NA
44718000010,NSRD0800,DTR,8,Feed,45,12.1,22.15,47.21,6.291,0.303,0.309,1.036,0.073,0.381,3.27,2.455,0.117,0.012,-0.001,0.005,0.007,0.005,0.064,0.009,0.063,0.023,0.003,-0.001,0.008,0.014,0.49,5.06,0.75,6.3,4471,NA,NA
44718000011,NSRD0800,DTR,11,Feed,45,26.2,29.45,42.89,3.278,0.149,0.387,1.285,0.072,0.306,2.88,1.152,0.13,0.006,0.001,0.004,0.004,0.002,0.03,0.004,0.028,0.013,0.001,-0.001,0.004,0.012,0.14,4.41,0.56,5.11,4471,NA,NA
44718000012,NSRD0800,DTR,15,Feed,45,29.2,31.04,40.95,3.009,0.134,0.382,1.383,0.084,0.161,2.55,1.315,0.125,0.004,0.001,0.004,0.003,-0.001,0.022,0.003,0.026,0.01,0.001,-0.001,0.004,0.013,0.31,4.42,0.45,5.18,4471,NA,NA
44718000013,NSRD0800,DTR,4,Feed,38,30.5,32.17,41.46,2.169,0.094,0.473,1.289,0.089,0.041,2.24,0.911,0.095,0.005,0.001,0.004,0.003,-0.001,0.025,0.002,0.016,0.007,0.001,-0.001,0.005,0.012,0.32,4,0.4,4.72,4471,NA,NA
44718000014,NSRD0800,DTR,5,Feed,38,23.7,28.3,43.01,4.207,0.192,0.417,1.029,0.073,0.352,2.75,1.751,0.094,0.008,-0.001,0.004,0.005,0.003,0.038,0.006,0.035,0.014,0.002,-0.001,0.005,0.015,0.25,4.64,0.45,5.34,4471,NA,NA
44718000015,NSRD0800,DTR,6,Feed,38,14.8,22.83,47.2,6.431,0.289,0.266,1.137,0.091,0.314,2.91,2.858,0.115,0.01,0.001,0.004,0.006,0.002,0.063,0.008,0.052,0.02,0.002,0.002,0.007,0.01,0.43,4.38,0.56,5.37,4471,NA,NA
44718000016,NSRD0800,DTR,8,Feed,38,12.1,22.22,47.3,6.222,0.301,0.311,1.059,0.069,0.355,3.27,2.442,0.122,0.011,0.001,0.005,0.006,0.003,0.061,0.009,0.061,0.021,0.003,-0.001,0.007,0.011,0.49,5.34,0.57,6.4,4471,NA,NA
44718000017,NSRD0800,DTR,11,Feed,38,26.2,29.62,42.72,3.151,0.144,0.391,1.302,0.068,0.263,2.88,1.093,0.132,0.005,0.001,0.004,0.003,0.001,0.026,0.003,0.025,0.01,0.002,-0.001,0.005,0.013,0.16,4.5,0.55,5.21,4471,NA,NA
44718000018,NSRD0800,DTR,15,Feed,38,29.2,30.94,41.03,2.98,0.13,0.387,1.426,0.089,0.162,2.55,1.29,0.131,0.006,0.001,0.004,0.003,0.001,0.024,0.003,0.026,0.011,0.001,-0.001,0.004,0.011,0.35,4.42,0.46,5.23,4471,NA,NA
44718000019,NSRD0800,DTR,4,Cons,53,81.6,64.78,8.33,0.384,0.029,0.074,0.099,0.016,0.006,0.31,0.191,0.026,0.004,-0.001,0.001,0.004,0.005,0.008,0.004,0.037,0.011,0.001,-0.001,-0.001,0.007,-0.38,-0.62,-1.27,-2.27,4471,NA,NA
44718000020,NSRD0800,DTR,5,Cons,53,83.3,64.02,8.69,0.645,0.052,0.067,0.105,0.016,0.038,0.421,0.26,0.027,0.009,-0.001,0.001,0.004,0.009,0.015,0.011,0.092,0.014,0.001,-0.001,-0.001,0.009,-0.29,-0.68,-1.18,-2.15,4471,NA,NA
44718000021,NSRD0800,DTR,6,Cons,53,81.4,64.44,7.939,0.812,0.07,0.043,0.103,0.014,0.022,0.445,0.27,0.027,0.01,-0.001,0.001,0.004,0.004,0.011,0.014,0.146,0.013,0.003,-0.001,-0.001,0.004,-0.25,-0.75,-1.23,-2.23,4471,NA,NA
44718000022,NSRD0800,DTR,8,Cons,53,81.8,64.92,6.919,0.738,0.073,0.057,0.079,0.01,0.021,0.479,0.209,0.022,0.018,-0.001,0.001,0.004,0.004,0.012,0.017,0.255,0.014,0.001,-0.001,0.001,0.005,-0.2,-0.55,-1.22,-1.97,4471,NA,NA
44718000023,NSRD0800,DTR,11,Cons,53,83.7,65.24,7.451,0.585,0.046,0.051,0.07,0.011,0.021,0.384,0.253,0.013,0.005,-0.001,0.001,0.002,0.001,0.011,0.008,0.064,0.011,0.001,-0.001,-0.001,0.006,-0.34,-0.86,-1.17,-2.37,4471,NA,NA
44718000024,NSRD0800,DTR,15,Cons,53,85.4,65.22,7.332,0.66,0.048,0.049,0.091,0.011,0.022,0.342,0.37,0.017,0.006,-0.001,0.001,0.003,0.004,0.012,0.008,0.064,0.013,0.001,-0.001,0.001,0.005,-0.37,-0.93,-1.11,-2.41,4471,NA,NA
44718000025,NSRD0800,DTR,4,Cons,45,84.6,65.8,7.206,0.326,0.026,0.064,0.085,0.014,0.005,0.268,0.162,0.015,0.005,-0.001,-0.001,0.004,0.006,0.01,0.005,0.038,0.011,0.002,-0.001,-0.001,0.007,-0.43,-0.83,-1.17,-2.43,4471,NA,NA
44718000026,NSRD0800,DTR,5,Cons,45,84,65.45,7.162,0.555,0.046,0.056,0.09,0.014,0.026,0.348,0.216,0.024,0.008,-0.001,0.001,0.003,0.005,0.01,0.011,0.093,0.015,0.002,-0.001,-0.001,0.005,-0.33,-0.86,-1.2,-2.39,4471,NA,NA
44718000027,NSRD0800,DTR,6,Cons,45,84.8,65.47,6.818,0.729,0.063,0.037,0.097,0.014,0.02,0.386,0.236,0.022,0.01,-0.001,0.001,0.004,0.004,0.013,0.014,0.15,0.013,0.002,-0.001,-0.001,0.005,-0.25,-0.91,-1.24,-2.4,4471,NA,NA
44718000028,NSRD0800,DTR,8,Cons,45,81.8,65.19,6.667,0.742,0.073,0.053,0.078,0.01,0.022,0.461,0.205,0.021,0.017,-0.001,0.001,0.004,0.005,0.013,0.018,0.248,0.014,0.002,-0.001,0.001,0.007,-0.21,-0.69,-1.18,-2.08,4471,NA,NA
44718000029,NSRD0800,DTR,11,Cons,45,84.4,66.17,6.42,0.518,0.045,0.045,0.066,0.01,0.021,0.331,0.222,0.022,0.005,-0.001,-0.001,0.003,0.004,0.013,0.008,0.067,0.013,0.001,-0.001,-0.001,0.005,-0.37,-1,-1.17,-2.54,4471,NA,NA
44718000030,NSRD0800,DTR,15,Cons,45,86.1,66.19,6.332,0.567,0.044,0.043,0.082,0.01,0.019,0.283,0.321,0.022,0.005,0.001,0.001,0.003,0.003,0.013,0.008,0.065,0.013,0.002,-0.001,-0.001,0.005,-0.38,-1.04,-1.17,-2.59,4471,NA,NA
44718000031,NSRD0800,DTR,4,Cons,38,85.7,67.27,5.541,0.264,0.022,0.052,0.068,0.011,0.005,0.211,0.13,0.015,0.005,-0.001,-0.001,0.004,0.007,0.012,0.004,0.038,0.011,0.002,-0.001,-0.001,0.007,-0.45,-1,-1.21,-2.66,4471,NA,NA
44718000032,NSRD0800,DTR,5,Cons,38,84.8,66.28,6.275,0.493,0.044,0.049,0.078,0.012,0.022,0.308,0.191,0.009,0.007,-0.001,0.001,0.004,0.007,0.012,0.011,0.09,0.013,0.002,-0.001,-0.001,0.007,-0.32,-1.03,-1.16,-2.51,4471,NA,NA
44718000033,NSRD0800,DTR,6,Cons,38,85.6,66.49,5.782,0.648,0.056,0.032,0.083,0.011,0.017,0.331,0.203,0.013,0.01,-0.001,0.001,0.003,0.002,0.012,0.014,0.151,0.013,0.001,-0.001,0.001,0.003,-0.29,-1.1,-1.18,-2.57,4471,NA,NA
44718000034,NSRD0800,DTR,8,Cons,38,85.6,66.45,5.489,0.589,0.065,0.045,0.065,0.009,0.018,0.373,0.164,0.019,0.016,-0.001,0.001,0.003,0.002,0.009,0.017,0.246,0.014,0.001,-0.001,-0.001,0.006,-0.23,-0.9,-1.21,-2.34,4471,NA,NA
44718000035,NSRD0800,DTR,11,Cons,38,86.7,67.22,5.338,0.426,0.038,0.039,0.058,0.008,0.014,0.275,0.177,0.014,0.006,-0.001,0.001,0.004,0.005,0.012,0.008,0.064,0.012,0.001,-0.001,-0.001,0.005,-0.41,-1.16,-1.12,-2.69,4471,NA,NA
44718000036,NSRD0800,DTR,15,Cons,38,88.6,67.5,4.964,0.455,0.035,0.036,0.067,0.009,0.014,0.233,0.247,0.02,0.006,-0.001,0.001,0.003,0.006,0.013,0.008,0.064,0.013,0.001,-0.001,-0.001,0.007,-0.45,-1.2,-1.14,-2.79,4471,NA,NA
44718000037,NSRD0800,DTR,4,Tails,53,1,13.28,61.17,3.177,0.132,0.679,1.882,0.114,0.085,3.23,1.253,0.162,0.007,0.001,0.004,0.009,-0.001,0.03,0.001,0.004,0.005,-0.001,-0.001,0.006,0.008,0.75,6.46,1.44,8.65,4471,NA,NA
44718000038,NSRD0800,DTR,5,Tails,53,0.9,14.32,56.61,5.713,0.251,0.531,1.359,0.103,0.482,3.59,2.366,0.128,0.009,0.001,0.005,0.009,-0.001,0.051,0.003,0.014,0.014,0.001,-0.001,0.008,0.008,0.5,6.4,1.11,8.01,4471,NA,NA
44718000039,NSRD0800,DTR,6,Tails,53,0.7,14.4,55.27,7.55,0.336,0.316,1.304,0.109,0.368,3.37,3.386,0.153,0.012,-0.001,0.005,0.01,0.005,0.075,0.007,0.031,0.021,0.002,0.003,0.007,0.014,0.57,5.29,0.97,6.83,4471,NA,NA
44718000040,NSRD0800,DTR,8,Tails,53,0.7,15.56,53.88,7.064,0.335,0.342,1.152,0.075,0.413,3.66,2.755,0.158,0.012,0.001,0.005,0.009,0.003,0.065,0.008,0.035,0.023,0.003,-0.001,0.008,0.012,0.65,5.88,1.04,7.57,4471,NA,NA
44718000041,NSRD0800,DTR,11,Tails,53,1,13.55,59.22,4.377,0.193,0.52,1.73,0.09,0.401,3.89,1.487,0.187,0.008,-0.001,0.004,0.008,0.001,0.038,0.002,0.008,0.011,0.001,0.002,0.006,0.009,0.41,6.46,1.39,8.26,4471,NA,NA
44718000042,NSRD0800,DTR,15,Tails,53,0.9,13.21,58.68,4.206,0.179,0.548,2,0.128,0.24,3.67,1.747,0.201,0.008,0.001,0.005,0.009,0.002,0.035,0.002,0.008,0.011,0.002,-0.001,0.006,0.012,0.6,7.02,1.48,9.1,4471,NA,NA
44718000043,NSRD0800,DTR,4,Tails,45,0.8,13.21,61.13,3.142,0.129,0.69,1.912,0.125,0.075,3.27,1.25,0.158,0.007,-0.001,0.005,0.008,0.002,0.029,0.001,0.004,0.006,0.001,-0.001,0.006,0.011,0.74,6.58,1.4,8.72,4471,NA,NA
44718000044,NSRD0800,DTR,5,Tails,45,0.8,14.21,56.82,5.647,0.251,0.539,1.401,0.115,0.449,3.59,2.349,0.135,0.01,0.001,0.005,0.009,0.001,0.048,0.004,0.014,0.014,0.002,-0.001,0.007,0.01,0.48,6.46,1.1,8.04,4471,NA,NA
44718000045,NSRD0800,DTR,6,Tails,45,0.8,14.39,55.32,7.56,0.335,0.313,1.34,0.112,0.35,3.37,3.373,0.143,0.012,-0.001,0.005,0.009,0.003,0.073,0.007,0.03,0.02,0.002,0.002,0.008,0.013,0.56,5.26,1.02,6.84,4471,NA,NA
44718000046,NSRD0800,DTR,8,Tails,45,0.7,15.65,53.68,7.109,0.34,0.345,1.164,0.083,0.428,3.65,2.763,0.152,0.012,0.001,0.006,0.011,0.003,0.066,0.008,0.034,0.023,0.002,-0.001,0.008,0.011,0.64,5.89,1.05,7.58,4471,NA,NA
44718000047,NSRD0800,DTR,11,Tails,45,0.9,13.55,59.03,4.421,0.193,0.524,1.752,0.099,0.411,3.89,1.532,0.185,0.008,-0.001,0.005,0.008,0.002,0.039,0.003,0.009,0.011,0.002,-0.001,0.006,0.013,0.4,6.51,1.36,8.27,4471,NA,NA
44718000048,NSRD0800,DTR,15,Tails,45,0.9,13.03,58.94,4.256,0.18,0.544,1.975,0.123,0.229,3.66,1.786,0.19,0.006,0.001,0.005,0.009,-0.001,0.032,0.001,0.009,0.011,0.001,0.001,0.006,0.008,0.57,7.11,1.39,9.07,4471,NA,NA
44718000049,NSRD0800,DTR,4,Tails,38,0.8,13.34,61,3.202,0.133,0.68,1.859,0.13,0.071,3.28,1.304,0.153,0.006,-0.001,0.005,0.008,-0.001,0.032,-0.001,0.004,0.006,-0.001,-0.001,0.006,0.008,0.7,6.55,1.34,8.59,4471,NA,NA
44718000050,NSRD0800,DTR,5,Tails,38,0.8,14.2,56.9,5.573,0.252,0.541,1.335,0.097,0.465,3.59,2.308,0.133,0.009,-0.001,0.006,0.009,0.003,0.048,0.004,0.015,0.015,0.002,-0.001,0.007,0.014,0.52,6.58,1.05,8.15,4471,NA,NA
44718000051,NSRD0800,DTR,6,Tails,38,0.5,14.27,55.48,7.582,0.337,0.308,1.31,0.109,0.368,3.37,3.351,0.151,0.013,-0.001,0.006,0.01,0.004,0.069,0.007,0.032,0.021,0.003,0.001,0.009,0.012,0.6,5.31,0.95,6.86,4471,NA,NA
44718000052,NSRD0800,DTR,8,Tails,38,0.7,15.53,53.85,7.061,0.335,0.348,1.186,0.078,0.399,3.65,2.741,0.143,0.013,0.001,0.006,0.01,0.002,0.06,0.008,0.034,0.023,0.003,-0.001,0.009,0.01,0.65,6.01,1,7.66,4471,NA,NA
44718000053,NSRD0800,DTR,11,Tails,38,0.8,13.62,58.94,4.309,0.188,0.534,1.771,0.093,0.36,3.89,1.434,0.182,0.008,-0.001,0.005,0.008,0.002,0.038,0.002,0.009,0.011,0.002,-0.001,0.006,0.012,0.46,6.71,1.32,8.49,4471,NA,NA
44718000054,NSRD0800,DTR,15,Tails,38,0.8,13,58.98,4.185,0.179,0.547,2.025,0.129,0.231,3.63,1.765,0.197,0.008,-0.001,0.005,0.008,0.001,0.034,0.002,0.009,0.01,0.001,0.001,0.006,0.012,0.63,7.16,1.32,9.11,4471,NA,NA
44718000212,NSRD0800,R-D,4,R Feed,53,NA,32.13,41.5,2.081,0.094,0.476,1.297,0.083,0.046,2.26,0.862,0.083,0.005,-0.001,-0.001,0.004,0.004,0.026,0.003,0.018,0.008,0.001,0.001,0.004,0.008,0.21,4.12,0.54,4.87,4471,NA,NA
44718000213,NSRD0800,R-D,5,R Feed,53,NA,28.12,43.04,4.24,0.197,0.417,1.1,0.094,0.326,2.81,1.758,0.065,0.008,-0.001,-0.001,0.005,0.006,0.041,0.007,0.039,0.017,0.001,0.003,0.006,0.01,0.23,4.71,0.44,5.38,4471,NA,NA
44718000214,NSRD0800,R-D,6,R Feed,53,NA,22.51,47.31,6.484,0.295,0.267,1.15,0.097,0.307,2.94,2.944,0.096,0.011,0.001,-0.001,0.006,0.005,0.064,0.008,0.053,0.019,0.002,0.002,0.007,0.013,0.4,4.28,0.69,5.37,4471,NA,NA
44718000215,NSRD0800,R-D,8,R Feed,53,NA,22.41,46.62,6.173,0.3,0.306,1.066,0.069,0.377,3.26,2.429,0.087,0.01,0.001,-0.001,0.006,0.004,0.06,0.01,0.07,0.028,0.002,0.002,0.007,0.011,0.44,5.06,0.83,6.33,4471,NA,NA
44718000216,NSRD0800,R-D,11,R Feed,53,NA,29.01,42.89,3.192,0.146,0.383,1.284,0.082,0.261,2.88,1.135,0.103,0.006,-0.001,-0.001,0.003,0.004,0.03,0.004,0.029,0.013,0.001,-0.001,0.004,0.008,0.14,4.3,0.6,5.04,4471,NA,NA
44718000217,NSRD0800,R-D,15,R Feed,53,NA,30.89,40.83,2.995,0.134,0.378,1.391,0.084,0.154,2.56,1.305,0.114,0.006,-0.001,-0.001,0.004,0.004,0.026,0.004,0.032,0.015,0.001,-0.001,0.004,0.008,0.17,4.44,0.64,5.25,4471,NA,NA
44718000218,NSRD0800,R-D,4,R Cons,53,NA,65.92,7.178,0.318,0.025,0.056,0.083,0.013,0.006,0.245,0.165,0.021,0.006,-0.001,-0.001,0.005,0.004,0.008,0.007,0.043,0.016,0.002,-0.001,0.001,0.003,-0.41,-0.8,-1.28,-2.49,4471,NA,NA
44718000219,NSRD0800,R-D,5,R Cons,53,NA,65.59,7.058,0.514,0.044,0.048,0.087,0.013,0.024,0.312,0.205,0.019,0.008,-0.001,-0.001,0.005,0.005,0.011,0.013,0.097,0.017,0.002,0.004,0.001,0.003,-0.32,-0.87,-1.2,-2.39,4471,NA,NA
44718000220,NSRD0800,R-D,6,R Cons,53,NA,65.25,7.049,0.737,0.064,0.035,0.097,0.013,0.021,0.36,0.248,0.012,0.01,-0.001,-0.001,0.004,0.004,0.015,0.016,0.159,0.019,0.002,0.002,0.001,0.002,-0.29,-0.93,-1.19,-2.41,4471,NA,NA
44718000221,NSRD0800,R-D,8,R Cons,53,NA,66.22,5.735,0.616,0.068,0.044,0.066,0.009,0.021,0.377,0.173,0.016,0.018,-0.001,-0.001,0.004,0.003,0.01,0.02,0.263,0.019,0.002,-0.001,-0.001,0.002,-0.28,-0.78,-1.26,-2.32,4471,NA,NA
44718000222,NSRD0800,R-D,11,R Cons,53,NA,66.31,6.412,0.48,0.04,0.039,0.064,0.01,0.019,0.304,0.218,0.019,0.007,-0.001,-0.001,0.003,0.004,0.014,0.009,0.067,0.012,0.002,0.001,0.001,0.002,-0.39,-1.04,-1.19,-2.62,4471,NA,NA
44718000223,NSRD0800,R-D,15,R Cons,53,NA,66.34,6.262,0.553,0.044,0.039,0.077,0.01,0.018,0.264,0.325,0.013,0.006,-0.001,-0.001,0.003,0.004,0.014,0.01,0.068,0.015,0.003,0.001,0.001,0.003,-0.4,-1.05,-1.19,-2.64,4471,NA,NA
44718000224,NSRD0800,R-D,4,R Tail,53,NA,13.57,60.72,3.052,0.132,0.692,1.923,0.12,0.074,3.33,1.218,0.125,0.008,-0.001,-0.001,0.008,0.005,0.038,0.002,0.006,0.008,0.001,-0.001,0.003,0.014,0.53,6.56,1.58,8.67,4471,NA,NA
44718000225,NSRD0800,R-D,5,R Tail,53,NA,14.32,56.21,5.558,0.254,0.539,1.441,0.123,0.426,3.65,2.286,0.102,0.01,-0.001,-0.001,0.009,0.006,0.054,0.004,0.017,0.016,0.002,0.004,0.006,0.013,0.44,6.51,1.14,8.09,4471,NA,NA
44718000226,NSRD0800,R-D,6,R Tail,53,NA,14.21,55,7.532,0.334,0.306,1.315,0.114,0.36,3.37,3.417,0.113,0.012,-0.001,-0.001,0.009,0.006,0.073,0.007,0.035,0.021,0.002,0.005,0.006,0.01,0.53,5.07,1.08,6.68,4471,NA,NA
44718000227,NSRD0800,R-D,8,R Tail,53,NA,15.78,53.2,7.019,0.335,0.345,1.195,0.081,0.429,3.68,2.746,0.106,0.011,-0.001,0.001,0.01,0.005,0.065,0.008,0.036,0.022,0.003,0.004,0.008,0.012,0.54,5.91,1.13,7.58,4471,NA,NA
44718000228,NSRD0800,R-D,11,R Tail,53,NA,13.41,58.6,4.342,0.19,0.515,1.758,0.109,0.364,3.9,1.494,0.145,0.008,-0.001,-0.001,0.007,0.005,0.038,0.002,0.011,0.012,0.001,0.003,0.003,0.011,0.38,6.41,1.45,8.24,4471,NA,NA
44718000229,NSRD0800,R-D,15,R Tail,53,NA,13.01,58.74,4.195,0.18,0.539,2.007,0.123,0.219,3.67,1.757,0.164,0.008,-0.001,-0.001,0.008,0.004,0.035,0.002,0.01,0.011,0.001,0.002,0.003,0.012,0.43,6.98,1.59,9,4471,NA,NA
44711010001,NSRD0801,DTR,3,Feed,53,26,30.81,42.32,2.305,0.096,0.267,1.828,0.108,0.156,2.04,0.846,0.072,0.002,0.001,0.003,0.001,-0.001,0.007,0.004,0.019,0.006,-0.001,-0.001,0.003,0.008,0.26,4.52,0.86,5.64,4471,NA,NA
