Repository: mclauson-fortescue/IB_regression_review_082024

updates to comments to first pass regression review for IB.

File: data/DTR_OPF_extraction.csv (part 4 of 13)
hole_id,type,comp_no,process_method,pass,mass_g,mass_pct,D80_micron,Fe_pct_XRF,SiO2_pct_XRF,Al2O3_pct_XRF,TiO2_pct_XRF,Mn_pct_XRF,CaO_pct_XRF,P_pct_XRF,S_pct_XRF,MgO_pct_XRF,K2O_pct_XRF,Na2O_pct_XRF,Zn_pct_XRF,As_pct_XRF,Cl_pct_XRF,Cu_pct_XRF,Pb_pct_XRF,Ba_pct_XRF,V_pct_XRF,Cr_pct_XRF,Ni_pct_XRF,Co_pct_XRF,Sn_pct_XRF,Zr_pct_XRF,Sr_pct_XRF,Fe3O4_pct_SATMAGAN,LOI_371_pct,LOI_650_pct,LOI_1000_pct,LOI_total_pct
GVRD0269,Calc Head, 4,HIG5 DTR,P2,40,99.999999999999986,42.413440324999989,52.2910405,20.999355975,0.9740357500000001,0.064261675,0.25430705,0.2416151,0.06825769999999999,0.046832725,0.9966253500000001,0.024557799999999998,0.012567074999999999,0.004427624999999999,0.002,8.572375e-4,0.0026414375,5e-4,0.004285525,0.0037151374999999996,0.023432924999999997,0.006714475,0.0012855249999999998,5e-4,0.0017848624999999999,0.004856574999999999,64.81949725,-0.11725074999999999,2.16247425,-0.8703444999999997,1.174879
GVRD0269,Head, 4,HIG5 DTR,P2,NA,NA,40.642000000000003,52.81,20.35,0.987,0.066,0.266,0.249,0.07,0.053,1.02,0.027,0.01,0.003,0.001,5e-4,5e-4,0.002,0.004,0.004,0.022,0.008,0.002,5e-4,0.003,0.005,65.42,-0.14,2.27,-0.83,1.2999999999999998
GVRD0269,DTR Mags, 4,HIG5 DTR,P3,27.036000000000001,67.59,34.554000000000002,68.78,3.855,0.11,0.024,0.05,0.072,0.02,0.005,0.141,0.002,0.002,0.003,0.001,5e-4,0.001,0.001,0.004,0.006,0.03,0.008,0.001,5e-4,5e-4,0.005,93.59,-0.36,-1.01,-1.23,-2.6
GVRD0269,DTR Tails, 4,HIG5 DTR,P3,12.963999999999999,32.409999999999997,27.713999999999999,15.67,59.11,2.985,0.157,0.715,0.629,0.177,0.141,2.93,0.074,0.034,0.007,0.001,5e-4,0.01,5e-4,0.006,5e-4,0.008,0.006,0.002,5e-4,0.006,0.008,1.39,0.3,8.96,0.43,9.690000000000001
GVRD0269,Calc Head, 4,HIG5 DTR,P3,40,100,32.337156000000007,51.567049000000004,21.7631455,1.0417874999999999,0.06710529999999999,0.26552649999999994,0.25252369999999996,0.0708837,0.0490776,1.0449149,0.0253352,0.0123712,0.0042964000000000006,0.001,5e-4,0.0039169,8.379500000000001e-4,0.0046482,0.00421745,0.0228698,0.0073518,0.0013241,5e-4,0.00228255,0.005972299999999999,63.707980000000006,-0.146094,2.221277,-0.691994,1.3831890000000002
GVRD0269,Head, 4,HIG5 DTR,P3,NA,NA,31.655000000000001,52.17,21,1.024,0.067,0.269,0.245,0.07,0.055,1.06,0.027,0.022,0.002,5e-4,0.004,5e-4,5e-4,5e-4,0.003,0.022,0.006,5e-4,5e-4,0.001,0.002,63.68,-0.18,2.23,-0.65,1.4
GVRD0269,DTR Mags, 4,HIG5 DTR,P4,26.779,66.947500000000005,30.006,69.35,3.048,0.085,0.022,0.043,0.06,0.017,0.005,0.118,0.002,0.002,0.003,0.001,0.001,0.001,0.002,0.004,0.006,0.029,0.007,0.001,5e-4,0.001,0.004,91.66,-0.44,-1.19,-1.11,-2.74
GVRD0269,DTR Tails, 4,HIG5 DTR,P4,13.221,33.052500000000002,20.69,15.58,59.08,2.993,0.159,0.736,0.646,0.18,0.145,2.97,0.076,0.018,0.008,0.001,5e-4,0.013,5e-4,0.004,5e-4,0.009,0.006,0.002,5e-4,0.007,0.007,1.39,0.26,9.11,0.47,9.84
GVRD0269,Calc Head, 4,HIG5 DTR,P4,40,100,26.926829100000006,51.577670749999996,21.5679768,1.0461667000000001,0.067281925,0.272053825,0.25368765000000004,0.07087557500000001,0.0512735,1.0606573000000001,0.02645885,0.0072883999999999996,0.0046526250000000005,0.001,8.347375000000002e-4,0.0049663,0.0015042125000000002,0.004,0.004182112500000001,0.0223895,0.006669475,0.0013305250000000002,5e-4,0.0029831500000000004,0.004991575000000001,61.82350825,-0.2086325,2.2144074999999996,-0.5877705000000001,1.4180045
GVRD0269,Head, 4,HIG5 DTR,P4,NA,NA,25.632000000000001,52.2,20.85,1.031,0.066,0.27,0.252,0.071,0.054,1.05,0.026,0.012,0.003,0.001,0.001,5e-4,5e-4,0.003,0.003,0.022,0.007,0.002,5e-4,0.003,0.005,63.68,-0.22,2.17,-0.56,1.39
GVRD0269,DTR Mags, 4,HIG5 DTR,P5,26.582000000000001,66.454999999999998,25.744,70,2.252,0.077,0.019,0.035,0.054,0.015,0.003,0.092,0.002,0.013,0.003,0.001,5e-4,0.001,0.001,0.003,0.006,0.03,0.007,0.001,5e-4,0.001,0.004,94.16,-0.48,-1.38,-1,-2.86
GVRD0269,DTR Tails, 4,HIG5 DTR,P5,13.417999999999999,33.544999999999995,18.888000000000002,15.57,59.16,2.974,0.164,0.721,0.635,0.181,0.14,2.93,0.073,0.022,0.007,0.001,5e-4,0.011,5e-4,0.005,5e-4,0.01,0.007,0.002,5e-4,0.009,0.01,1.15,0.33,8.99,0.48,9.8
GVRD0269,Calc Head, 4,HIG5 DTR,P5,40,100,23.444154799999996,51.7414565,21.341788599999994,1.04879865,0.06764025,0.2651187,0.24889645,0.07068469999999999,0.048956650000000004,1.0440071,0.025816949999999995,0.01601905,0.0043418,0.001,5e-4,0.004354499999999999,8.322749999999999e-4,0.0036708999999999995,0.004155025,0.023291,0.006999999999999999,0.00133545,5e-4,0.003683599999999999,0.006012699999999999,62.9597955,-0.2082855,2.0986164999999994,-0.503534,1.386797
GVRD0269,Head, 4,HIG5 DTR,P5,NA,NA,22.100999999999999,52.15,20.83,1.023,0.066,0.269,0.251,0.071,0.048,1.06,0.027,0.013,0.003,0.001,5e-4,5e-4,5e-4,0.004,0.003,0.022,0.007,0.001,5e-4,0.004,0.006,63.68,-0.26,2.12,-0.42,1.4400000000000002
GVRD0269,DTR Mags, 4,HIG5 DTR,P6,26.408999999999999,66.022499999999994,23.350999999999999,70.31,1.921,0.064,0.02,0.033,0.051,0.014,0.003,0.088,0.001,0.001,0.003,0.001,0.001,0.002,0.003,0.005,0.006,0.03,0.008,0.001,0.001,0.002,0.004,95.13,-0.56,-1.5,-0.86,-2.92
GVRD0269,DTR Tails, 4,HIG5 DTR,P6,13.591000000000001,33.977500000000006,16.553999999999998,15.41,59.16,2.994,0.161,0.723,0.646,0.184,0.137,2.95,0.073,0.026,0.007,0.002,0.001,0.009,5e-4,0.004,5e-4,0.011,0.006,0.001,5e-4,0.008,0.007,0.78,0.31,9.1,0.6,10.01
GVRD0269,Calc Head, 4,HIG5 DTR,P6,40,100,21.041549324999995,51.656352500000004,21.369381225,1.0595407500000003,0.06790827500000002,0.26744475,0.253166125,0.07176175000000001,0.04852985000000001,1.06043605,0.0254638,0.009494375000000001,0.0043591,0.0013397750000000003,0.001,0.004378425,0.0021505624999999997,0.0046602250000000005,0.004131237499999999,0.023544275,0.007320450000000001,0.001,8.301125000000001e-4,0.00403865,0.005019325,63.072228749999994,-0.26439575,2.1016150000000007,-0.36392849999999993,1.473290750000001
GVRD0269,Head, 4,HIG5 DTR,P6,NA,NA,20.414999999999999,52.14,20.91,1.035,0.066,0.273,0.252,0.071,0.055,1.07,0.027,0.016,0.003,0.001,0.001,5e-4,5e-4,0.003,0.004,0.022,0.007,0.001,5e-4,0.005,0.006,63.68,-0.3,2.05,-0.36,1.3899999999999997
GVRD0269,DTR Mags, 5,HIG5 DTR,P1,30.273,75.68249999999999,82.817999999999998,61.51,12.2,0.378,0.043,0.132,0.118,0.034,0.02,0.391,0.046,5e-4,0.003,0.001,0.001,0.001,5e-4,0.004,0.004,0.027,0.008,0.001,0.001,0.002,0.005,82.01,-0.14,0.11,-1.33,-1.36
GVRD0269,DTR Tails, 5,HIG5 DTR,P1,9.7270000000000003,24.317499999999999,66.697999999999993,15.12,61.48,3.02,0.154,0.74,0.508,0.142,0.142,2.66,0.335,0.028,0.006,0.001,5e-4,0.007,5e-4,0.013,5e-4,0.007,0.007,0.002,5e-4,0.004,0.008,3.42,0.31,7.78,0.56,8.65
GVRD0269,Calc Head, 5,HIG5 DTR,P1,40,99.999999999999986,78.898018999999991,50.229111749999994,24.183663999999993,1.02046835,0.069992425,0.2798504,0.21283825,0.060262899999999994,0.04966735,0.942764075,0.116277575,0.0071873125,0.003729525,9.999999999999998e-4,8.784124999999998e-4,0.00245905,4.999999999999999e-4,0.006188574999999998,0.0031488874999999993,0.022136499999999993,0.0077568249999999984,0.0012431749999999998,8.784124999999998e-4,0.0024863499999999996,0.005729525,62.89887675,-0.03057125,1.9751522499999998,-0.87039925,1.0741817500000002
GVRD0269,Head, 5,HIG5 DTR,P1,NA,NA,65.668000000000006,50.7,23.23,1.069,0.07,0.292,0.212,0.062,0.053,0.992,0.11,0.011,0.003,0.001,0.001,5e-4,5e-4,0.004,0.004,0.021,0.007,0.001,5e-4,0.002,0.007,62.71,-0.04,2.22,-0.99,1.1900000000000002
GVRD0269,DTR Mags, 5,HIG5 DTR,P2,28.042999999999999,70.107500000000002,49.848999999999997,65.46,7.773,0.229,0.033,0.081,0.083,0.024,0.01,0.241,0.026,5e-4,0.003,5e-4,0.004,0.002,0.002,0.003,0.005,0.028,0.008,0.002,0.001,5e-4,0.003,87.99,-0.21,-0.55,-1.37,-2.13
GVRD0269,DTR Tails, 5,HIG5 DTR,P2,11.957000000000001,29.892499999999998,41.167000000000002,14.59,62.11,2.978,0.158,0.756,0.514,0.146,0.133,2.66,0.322,0.024,0.006,0.001,0.001,0.006,0.001,0.015,5e-4,0.008,0.007,0.002,5e-4,0.006,0.01,1.76,0.3,7.82,0.56,8.680000000000001
GVRD0269,Calc Head, 5,HIG5 DTR,P2,40,100,47.253733149999995,50.25368525,24.015687725,1.050744825,0.070365625,0.282774375,0.21183667499999997,0.06046885,0.046767775,0.9640995749999999,0.1144818,0.0075247375,0.003896775,6.494625e-4,0.003103225,0.0031957,0.001701075,0.006587099999999999,0.0036548375,0.0220215,0.007701075000000001,0.002,8.505375e-4,0.0021440875,0.005092475000000001,62.21369725,-0.05754825,1.9520022499999998,-0.7930747500000002,1.1013792500000001
GVRD0269,Head, 5,HIG5 DTR,P2,NA,NA,45.662999999999997,50.57,23.17,1.069,0.071,0.29,0.214,0.062,0.051,0.996,0.11,0.02,0.002,0.001,0.001,5e-4,5e-4,0.005,0.003,0.022,0.007,0.001,5e-4,0.002,0.005,61.94,-0.07,2.08,-0.83,1.1800000000000002
GVRD0269,DTR Mags, 5,HIG5 DTR,P3,26.756999999999998,66.892499999999998,38.078000000000003,67.65,5.244,0.153,0.026,0.058,0.065,0.019,0.006,0.148,0.014,5e-4,0.003,0.001,0.001,0.001,5e-4,0.003,0.005,0.029,0.008,0.001,5e-4,0.001,0.004,92.62,-0.29,-0.94,-1.3,-2.5300000000000002
GVRD0269,DTR Tails, 5,HIG5 DTR,P3,13.243000000000002,33.107500000000009,28.66,14.09,62.59,2.954,0.16,0.754,0.512,0.147,0.127,2.65,0.315,0.024,0.006,0.001,5e-4,0.008,5e-4,0.013,5e-4,0.009,0.006,0.001,5e-4,0.005,0.006,1.51,0.33,7.84,0.52,8.69
GVRD0269,Calc Head, 5,HIG5 DTR,P3,40,100,34.959935650000006,49.917623000000006,24.229826950000007,1.0803410750000004,0.07036405000000003,0.2884282000000001,0.21299052500000004,0.06137760000000001,0.046060075000000006,0.9763496500000002,0.11365357500000003,0.008280262500000002,0.003993225,0.001,8.344625e-4,0.0033175250000000013,5e-4,0.00631075,0.0035101625000000004,0.0223785,0.00733785,0.001,5e-4,0.0023243000000000005,0.00466215,62.45575675,-0.08473349999999995,1.9668385000000004,-0.6974435,1.1846615000000005
GVRD0269,Head, 5,HIG5 DTR,P3,NA,NA,32.156999999999996,50.32,23.69,1.1,0.07,0.296,0.217,0.063,0.054,1.01,0.111,0.009,0.003,0.001,0.001,5e-4,5e-4,0.005,0.004,0.022,0.007,0.001,5e-4,0.003,0.006,60.78,-0.1,2.05,-0.8,1.1499999999999997
GVRD0269,DTR Mags, 5,HIG5 DTR,P4,26.182000000000002,65.455000000000013,31.773,68.82,3.873,0.123,0.023,0.046,0.053,0.016,0.004,0.127,0.009,0.013,0.002,5e-4,0.004,0.001,0.001,0.003,0.005,0.03,0.008,0.002,0.001,0.001,0.003,94.55,-0.35,-1.19,-1.19,-2.73
GVRD0269,DTR Tails, 5,HIG5 DTR,P4,13.817999999999998,34.544999999999995,23.125,13.97,62.82,2.982,0.162,0.753,0.519,0.149,0.139,2.65,0.311,0.024,0.005,0.001,5e-4,0.007,5e-4,0.014,5e-4,0.008,0.006,0.001,5e-4,0.006,0.007,1.27,0.35,7.92,0.52,8.79
GVRD0269,Calc Head, 5,HIG5 DTR,P4,40,100,28.785548400000007,49.8720675,24.236241149999998,1.11064155,0.07101754999999998,0.29023314999999994,0.2139797,0.06194484999999998,0.05063575,0.9985703499999998,0.11332589999999998,0.016799949999999998,0.0030363499999999997,6.72725e-4,0.002790925000000001,0.0030727,8.272750000000001e-4,0.00679995,0.0034454750000000012,0.022400100000000003,0.007309100000000001,0.0016545500000000003,8.272750000000001e-4,0.00272725,0.0043818,62.32642400000002,-0.10818500000000006,1.9570494999999994,-0.5992805000000001,1.2495839999999987
GVRD0269,Head, 5,HIG5 DTR,P4,NA,NA,26.731000000000002,50.21,23.6,1.097,0.07,0.292,0.215,0.062,0.056,1.01,0.112,0.03,0.003,0.001,0.003,5e-4,5e-4,0.002,0.003,0.022,0.007,5e-4,5e-4,0.003,0.006,60.59,-0.15,2.02,-0.68,1.19
GVRD0269,DTR Mags, 5,HIG5 DTR,P5,25.613,64.032499999999999,25.323,70.17,2.367,0.08,0.022,0.036,0.045,0.012,0.002,0.084,0.005,5e-4,0.003,0.001,0.001,0.002,0.004,0.007,0.006,0.03,0.009,0.002,5e-4,0.002,0.006,94.74,-0.46,-1.41,-1.05,-2.92
GVRD0269,DTR Tails, 5,HIG5 DTR,P5,14.387,35.967500000000001,18.509,13.89,62.77,2.94,0.162,0.75,0.515,0.147,0.131,2.62,0.306,0.02,0.005,0.001,5e-4,0.009,5e-4,0.013,5e-4,0.01,0.006,0.002,5e-4,0.007,0.008,1.02,0.37,7.9,0.49,8.76
GVRD0269,Calc Head, 5,HIG5 DTR,P5,40,100,22.87217455,49.927491,24.092449025,1.1086705000000001,0.0723545,0.29280795000000004,0.21404725000000002,0.060556124999999995,0.04839807500000001,0.9961358000000001,0.113262175,0.0075136625000000005,0.00371935,0.001,8.201625000000001e-4,0.004517725,0.0027411375000000004,0.00915805,0.0040217875,0.0228065,0.007920975,0.002,5e-4,0.0037983750000000005,0.00671935,61.031259,-0.16146974999999997,1.9385742500000003,-0.4961005,1.2810040000000003
GVRD0269,Head, 5,HIG5 DTR,P5,NA,NA,23.492000000000001,50.56,23.4,1.084,0.071,0.295,0.217,0.06,0.053,1,0.11,0.014,0.004,0.001,0.001,0.001,0.002,0.009,0.004,0.023,0.009,0.001,5e-4,0.005,0.01,61.75,-0.2,1.99,-0.58,1.21
GVRD0269,DTR Mags, 5,HIG5 DTR,P6,25.687999999999999,64.22,25.081,69.93,2.441,0.084,0.022,0.034,0.045,0.014,0.003,0.09,0.005,5e-4,0.002,5e-4,0.003,0.001,5e-4,0.004,0.005,0.028,0.007,0.001,0.002,0.003,0.007,96.09,-0.46,-1.4,-1.04,-2.9
GVRD0269,DTR Tails, 5,HIG5 DTR,P6,14.312000000000001,35.78,14.824999999999999,13.83,62.88,2.978,0.163,0.759,0.522,0.15,0.135,2.65,0.305,0.026,0.006,0.001,5e-4,0.008,5e-4,0.013,5e-4,0.01,0.006,0.001,5e-4,0.008,0.007,0.65,0.36,7.94,0.45,8.75
GVRD0269,Calc Head, 5,HIG5 DTR,P6,40,100,21.411403199999999,49.85742000000001,24.066074200000003,1.1194732000000003,0.07244980000000001,0.293405,0.21567060000000002,0.0626608,0.050229600000000006,1.005968,0.11234,0.0096239,0.0034311999999999997,6.789000000000001e-4,0.0021054999999999997,0.0035046,5e-4,0.0072201999999999995,0.0033899,0.021559599999999998,0.0066422,0.001,0.0014632999999999998,0.004789,0.006999999999999999,61.941568,-0.166604,1.9418520000000004,-0.5068779999999999,1.26837
GVRD0269,Head, 5,HIG5 DTR,P6,NA,NA,20.827999999999999,50.39,23.5,1.11,0.069,0.294,0.217,0.063,0.054,1,0.11,0.036,0.003,0.002,5e-4,5e-4,5e-4,0.004,0.003,0.021,0.007,0.001,5e-4,0.004,0.006,61.56,-0.22,1.94,-0.53,1.19
GVRD0269,DTR Mags, 6,HIG5 DTR,P1,33.454999999999998,83.637500000000003,94.872,63.63,9.559,0.269,0.027,0.109,0.177,0.047,0.013,0.3,0.128,0.01,0.002,0.001,5e-4,5e-4,5e-4,0.006,0.003,0.013,0.006,0.001,0.001,5e-4,0.004,83.36,-0.21,-0.15,-1.52,-1.88
GVRD0269,DTR Tails, 6,HIG5 DTR,P1,6.5450000000000017,16.362500000000004,99.137,17.47,59.81,2.045,0.115,0.727,1.034,0.205,0.077,2.16,0.852,0.019,0.002,0.002,5e-4,0.004,5e-4,0.017,5e-4,0.004,0.003,0.001,5e-4,0.002,0.009,4.5,0.19,6.35,0.64,7.18
GVRD0269,Calc Head, 6,HIG5 DTR,P1,40,100,95.569860625000004,56.077070000000006,17.781319875000005,0.559598,0.041399000000000005,0.21012025,0.31722662500000004,0.07285275000000001,0.023472,0.6043425,0.2464645,0.011472625,0.002,0.0011636250000000002,5e-4,0.0010726875000000003,5e-4,0.007799875000000001,0.002590937500000001,0.011527375,0.005509125000000001,0.001,9.181875000000001e-4,7.454375000000002e-4,0.004818125,70.45653250000001,-0.14454999999999998,0.9135625000000002,-1.1665699999999999,-0.3975574999999996
GVRD0269,Head, 6,HIG5 DTR,P1,NA,NA,87.6,56.64,16.81,0.615,0.041,0.238,0.36,0.077,0.029,0.707,0.237,0.04,0.003,0.002,0.002,5e-4,0.001,0.005,0.002,0.012,0.007,0.002,5e-4,0.001,0.006,71.59,-0.14,1.17,-1.17,-0.14000000000000012
GVRD0269,DTR Mags, 6,HIG5 DTR,P2,31.383000000000003,78.457499999999996,57.616,66.93,6.095,0.172,0.021,0.067,0.118,0.032,0.006,0.179,0.077,0.005,0.003,0.001,0.001,5e-4,0.002,0.005,0.003,0.014,0.008,0.001,0.002,0.001,0.005,88.95,-0.29,-0.78,-1.4,-2.4699999999999998
GVRD0269,DTR Tails, 6,HIG5 DTR,P2,8.6169999999999973,21.542499999999993,70.233999999999995,17.59,59.32,2.101,0.125,0.757,1.051,0.215,0.076,2.22,0.845,0.028,0.004,0.002,5e-4,0.006,0.001,0.016,5e-4,0.005,0.003,0.001,5e-4,0.004,0.009,4.01,0.2,6.54,0.59,7.33
GVRD0269,Calc Head, 6,HIG5 DTR,P2,40,99.999999999999986,60.334232649999983,56.30093050000001,17.560995624999997,0.5875548249999999,0.04340419999999999,0.21564324999999995,0.31899152499999994,0.071422775,0.021079749999999998,0.6186824249999998,0.24244639999999998,0.009954774999999997,0.0032154249999999996,0.0012154249999999998,8.922874999999999e-4,0.0016848374999999995,0.0017845749999999998,0.007369674999999999,0.0024614375,0.012061175,0.006922874999999999,0.001,0.0016768624999999998,0.0016462749999999998,0.0058617,70.6518005,-0.18444175,0.7969109999999996,-0.97130425,-0.35883499999999996
GVRD0269,Head, 6,HIG5 DTR,P2,NA,NA,53.832999999999998,56.54,16.77,0.608,0.041,0.238,0.357,0.076,0.029,0.693,0.233,0.033,0.003,0.001,0.002,0.001,0.002,0.006,0.003,0.012,0.006,0.001,5e-4,0.003,0.006,70.43,-0.2,1.04,-1,-0.15999999999999992
GVRD0269,DTR Mags, 6,HIG5 DTR,P3,30.289000000000001,75.722499999999997,42.316000000000003,68.48,4.304,0.112,0.017,0.047,0.092,0.024,0.005,0.123,0.047,0.003,0.003,0.001,5e-4,0.001,0.002,0.007,0.003,0.014,0.007,0.001,5e-4,5e-4,0.005,91.27,-0.38,-1.07,-1.3,-2.75
GVRD0269,DTR Tails, 6,HIG5 DTR,P3,9.7109999999999985,24.277499999999996,53.332999999999998,16.83,60.49,2.127,0.126,0.745,1.055,0.218,0.078,2.21,0.857,0.03,0.004,0.001,0.001,0.007,0.002,0.015,5e-4,0.004,0.003,0.002,5e-4,0.006,0.012,2.25,0.25,6.55,0.58,7.38
GVRD0269,Calc Head, 6,HIG5 DTR,P3,40,100,44.990652174999994,55.94067125000001,17.944556149999997,0.6011916249999999,0.043462474999999993,0.21645694999999995,0.32579232499999994,0.07109834999999999,0.022722575,0.629671425,0.24364774999999994,0.009554924999999999,0.003242775,0.001,6.213874999999999e-4,0.0024566499999999995,0.002,0.008942199999999999,0.0023930625,0.01157225,0.006028899999999999,0.0012427749999999998,5e-4,0.0018352625,0.006699425,69.6581695,-0.22705174999999997,0.7799454999999997,-0.843583,-0.29068925000000034
GVRD0269,Head, 6,HIG5 DTR,P3,NA,NA,41.051000000000002,55.34,17.91,0.602,0.04,0.234,0.352,0.075,0.029,0.702,0.232,0.008,0.001,5e-4,0.002,5e-4,5e-4,0.005,0.002,0.011,0.005,0.001,5e-4,0.001,0.002,70.05,-0.26,0.96,-0.85,-0.15000000000000002
GVRD0269,DTR Mags, 6,HIG5 DTR,P4,29.680999999999997,74.202499999999986,35.991999999999997,69.48,3.023,0.077,0.013,0.036,0.075,0.02,0.003,0.088,0.03,5e-4,0.003,0.001,0.001,5e-4,0.001,0.003,0.003,0.015,0.006,0.001,5e-4,5e-4,0.003,93.59,-0.43,-1.29,-1.2,-2.92
GVRD0269,DTR Tails, 6,HIG5 DTR,P4,10.319000000000003,25.797500000000007,36.655999999999999,16.48,60.03,2.182,0.124,0.773,1.09,0.229,0.079,2.31,0.844,0.028,0.004,0.001,5e-4,0.007,5e-4,0.017,5e-4,0.005,0.003,0.001,5e-4,0.007,0.009,1.64,0.23,6.86,0.6,7.69
GVRD0269,Calc Head, 6,HIG5 DTR,P4,40,100,36.163295399999996,55.807325,17.729380825000003,0.6200373750000001,0.04163522500000001,0.22612757500000005,0.3368446250000001,0.07391677500000002,0.022606100000000007,0.6612204500000002,0.23999165,0.007594312500000002,0.0032579749999999998,0.001,8.710125e-4,0.0021768375000000006,8.710125e-4,0.006611650000000001,0.0023550624999999995,0.012420249999999997,0.005226074999999999,0.001,5e-4,0.0021768375000000006,0.00454785,69.86919874999998,-0.2597364999999999,0.8124962500000005,-0.7356449999999998,-0.18288524999999878
GVRD0269,Head, 6,HIG5 DTR,P4,NA,NA,31.082000000000001,56.36,16.9,0.611,0.041,0.238,0.361,0.076,0.027,0.706,0.236,0.008,0.002,0.002,0.001,5e-4,5e-4,0.008,0.003,0.012,0.006,0.001,5e-4,0.002,0.005,69.85,-0.32,0.92,-0.72,-0.11999999999999988
GVRD0269,DTR Mags, 6,HIG5 DTR,P5,29.251999999999999,73.13,28.27,70.09,2.125,0.057,0.012,0.03,0.063,0.017,0.003,0.079,0.019,0.002,0.003,0.001,5e-4,0.002,0.002,0.003,0.003,0.015,0.007,0.001,0.001,0.001,0.005,92.43,-0.54,-1.43,-1.05,-3.02
GVRD0269,DTR Tails, 6,HIG5 DTR,P5,10.748000000000001,26.870000000000005,27.599,16.58,60.04,2.209,0.128,0.774,1.092,0.231,0.087,2.32,0.846,0.04,0.003,0.001,5e-4,0.007,5e-4,0.014,5e-4,0.005,0.003,0.001,5e-4,0.006,0.01,1.76,0.26,6.84,0.61,7.71
GVRD0269,Calc Head, 6,HIG5 DTR,P5,40,100,28.089702299999999,55.711863,17.686760500000002,0.6352424000000001,0.043169200000000005,0.22991280000000003,0.3394923000000001,0.074501800000000007,0.025570800000000005,0.6811567000000001,0.2412149,0.012210600000000002,0.0030000000000000005,0.001,5e-4,0.0033435000000000006,0.00159695,0.0059557,0.00232825,0.012312999999999998,0.005925199999999999,0.001,8.6565e-4,0.0023435,0.006343499999999999,68.066971,-0.32504,0.7921490000000003,-0.603958,-0.1368489999999997
GVRD0269,Head, 6,HIG5 DTR,P5,NA,NA,26.606000000000002,56.16,16.97,0.624,0.041,0.242,0.363,0.077,0.031,0.72,0.238,0.017,0.003,0.001,0.001,0.001,0.002,0.007,0.003,0.012,0.006,0.002,5e-4,0.003,0.006,68.5,-0.38,0.89,-0.59,-0.07999999999999996
GVRD0269,DTR Mags, 6,HIG5 DTR,P6,29.146999999999998,72.867499999999993,25.029,70.47,1.762,0.047,0.011,0.027,0.058,0.016,0.002,0.063,0.014,0.009,0.003,0.001,0.001,0.002,0.001,0.005,0.003,0.016,0.006,0.001,5e-4,0.001,0.004,93.39,-0.63,-1.5,-0.93,-3.06
GVRD0269,DTR Tails, 6,HIG5 DTR,P6,10.853000000000002,27.132500000000004,23.724,16.35,59.95,2.22,0.127,0.782,1.113,0.237,0.089,2.34,0.85,0.024,0.004,0.002,5e-4,0.008,5e-4,0.019,5e-4,0.006,0.003,0.002,5e-4,0.008,0.009,1.27,0.28,7.01,0.56,7.85
GVRD0269,Calc Head, 6,HIG5 DTR,P6,40,100,24.674920874999998,55.785891,17.549859100000003,0.6365892250000001,0.0424737,0.23185037500000003,0.3442478750000001,0.075962825,0.025605275000000004,0.680807025,0.24082770000000003,0.013069875,0.003271325,0.0012713249999999998,8.643374999999999e-4,0.0036279499999999996,8.643374999999999e-4,0.00879855,0.0023216875,0.013286749999999998,0.0051860249999999995,0.0012713249999999998,5e-4,0.002899275,0.005356624999999999,68.395541,-0.3830942499999999,0.8089757500000004,-0.5257257499999999,-0.09984424999999959
GVRD0269,Head, 6,HIG5 DTR,P6,NA,NA,22.815000000000001,56.46,16.99,0.622,0.04,0.241,0.362,0.078,0.029,0.722,0.236,0.017,0.003,0.002,5e-4,5e-4,0.001,0.007,0.002,0.012,0.006,0.002,5e-4,0.004,0.005,69.08,-0.43,0.84,-0.48,-0.07
GVRD0269,DTR Mags, 7,HIG5 DTR,P1,33.091000000000001,82.727499999999992,112.363,62.48,11.22,0.318,0.03,0.116,0.193,0.049,0.018,0.36,0.15,0.019,0.003,5e-4,0.002,0.001,0.001,0.003,0.003,0.015,0.007,0.001,0.002,0.001,0.007,81.82,-0.17,-0.1,-1.52,-1.79
GVRD0269,DTR Tails, 7,HIG5 DTR,P1,6.9089999999999989,17.272499999999997,97.489000000000004,17.52,60.54,2.073,0.116,0.685,1.095,0.205,0.085,2.18,0.943,0.034,0.003,0.002,5e-4,0.005,0.002,0.016,5e-4,0.004,0.003,0.002,5e-4,0.004,0.01,4.31,0.18,5.5,0.74,6.42
GVRD0269,Calc Head, 7,HIG5 DTR,P1,40,99.999999999999986,109.79388834999997,54.71428399999999,19.738796999999998,0.6211323749999998,0.04485434999999999,0.214280525,0.34879794999999997,0.07594509999999999,0.029572575,0.6743594999999999,0.286970925,0.021590875,0.003,7.590874999999999e-4,0.0017409124999999998,0.0016909,0.001172725,0.005245424999999999,0.0025681874999999997,0.013100025,0.0063091,0.001172725,0.0017409124999999998,0.0015181749999999999,0.007518175,68.43208524999999,-0.10954625,0.8672599999999998,-1.1296415,-0.3719277500000001
GVRD0269,Head, 7,HIG5 DTR,P1,NA,NA,95.194999999999993,54.11,19.6,0.666,0.046,0.244,0.393,0.079,0.034,0.792,0.277,0.013,0.003,0.002,0.001,5e-4,0.001,0.004,0.002,0.013,0.007,0.002,5e-4,0.001,0.006,68.5,-0.14,1.05,-1.05,-0.14
GVRD0269,DTR Mags, 7,HIG5 DTR,P2,30.978999999999999,77.447500000000005,69.501000000000005,65.6,7.754,0.203,0.024,0.077,0.134,0.035,0.009,0.228,0.099,0.012,0.003,0.001,0.001,5e-4,0.001,0.004,0.003,0.016,0.007,0.001,0.001,5e-4,0.004,87.41,-0.26,-0.63,-1.47,-2.36
GVRD0269,DTR Tails, 7,HIG5 DTR,P2,9.0210000000000008,22.552500000000002,74.259,17.21,60.53,2.123,0.12,0.698,1.1,0.212,0.084,2.23,0.936,0.022,0.003,0.002,5e-4,0.004,5e-4,0.013,5e-4,0.003,0.003,0.001,5e-4,0.003,0.008,3.72,0.23,5.67,0.68,6.58
GVRD0269,Calc Head, 7,HIG5 DTR,P2,40,100,70.574047950000008,54.68684525,19.6563074,0.6360080000000001,0.0456504,0.21705102500000004,0.35185715000000006,0.07491792500000001,0.025914375000000003,0.67950105,0.28776442500000005,0.014255249999999999,0.0030000000000000005,0.001225525,8.872375000000001e-4,0.0012893375000000002,8.872375000000001e-4,0.0060297250000000005,0.0024361875,0.013068175,0.006097900000000001,0.001,8.872375000000001e-4,0.0010638125,0.0049021,68.53581275,-0.14949275000000004,0.7908075000000001,-0.98512125,-0.3438065
GVRD0269,Head, 7,HIG5 DTR,P2,NA,NA,63.625999999999998,54.98,18.76,0.671,0.043,0.246,0.398,0.081,0.036,0.796,0.279,0.014,0.003,0.001,0.001,5e-4,5e-4,0.005,0.002,0.013,0.006,0.001,5e-4,0.001,0.005,68.89,-0.18,0.98,-0.88,-0.07999999999999996
GVRD0269,DTR Mags, 7,HIG5 DTR,P3,29.630000000000003,74.075000000000003,50.253999999999998,67.81,5.287,0.133,0.016,0.053,0.101,0.027,0.007,0.15,0.059,0.025,0.003,5e-4,0.003,5e-4,5e-4,0.004,0.003,0.016,0.007,0.001,5e-4,5e-4,0.002,91.66,-0.37,-0.98,-1.36,-2.71
GVRD0269,DTR Tails, 7,HIG5 DTR,P3,10.369999999999997,25.924999999999994,57.615000000000002,16.85,60.8,2.148,0.124,0.696,1.086,0.214,0.095,2.28,0.921,0.024,0.004,0.002,5e-4,0.006,5e-4,0.013,5e-4,0.003,0.003,0.001,5e-4,0.004,0.01,2.37,0.23,5.73,0.71,6.670000000000001
GVRD0269,Calc Head, 7,HIG5 DTR,P3,40,100,52.162339249999995,54.59862000000001,19.678745249999995,0.6553887499999999,0.04399899999999999,0.21969774999999994,0.3563612499999999,0.07547974999999998,0.029813999999999993,0.7022024999999998,0.2824735,0.02474075,0.0032592499999999996,8.888749999999998e-4,0.002351875,0.0019258749999999996,5e-4,0.0063332499999999995,0.002351875,0.01262975,0.005963,0.001,5e-4,0.0014073749999999996,0.0040739999999999995,68.5115675,-0.21445,0.7595674999999997,-0.8233525,-0.2782350000000005
GVRD0269,Head, 7,HIG5 DTR,P3,NA,NA,44.503,55.05,18.8,0.674,0.045,0.246,0.396,0.08,0.034,0.783,0.277,0.025,0.002,0.001,0.001,0.001,0.002,0.004,0.003,0.014,0.007,0.002,5e-4,0.002,0.007,67.34,-0.25,0.88,-0.74,-0.10999999999999999
GVRD0269,DTR Mags, 7,HIG5 DTR,P4,28.649000000000001,71.622500000000002,36.222000000000001,69.05,3.878,0.094,0.016,0.043,0.081,0.022,0.004,0.12,0.04,0.017,0.004,0.001,0.001,0.001,0.004,0.006,0.004,0.017,0.009,0.001,0.001,0.001,0.006,93.2,-0.46,-1.24,-1.19,-2.8899999999999997
GVRD0269,DTR Tails, 7,HIG5 DTR,P4,11.350999999999999,28.377500000000001,47.707999999999998,16.68,60.92,2.125,0.126,0.693,1.047,0.209,0.096,2.25,0.897,0.031,0.003,0.002,5e-4,0.006,5e-4,0.011,5e-4,0.003,0.002,0.002,5e-4,0.005,0.008,2.13,0.29,5.76,0.7,6.75
GVRD0269,Calc Head, 7,HIG5 DTR,P4,40,100,39.481439649999999,54.188703249999996,20.06509355,0.6703470250000001,0.04721525,0.22745374999999998,0.35512665,0.075065925,0.0301073,0.72444075,0.283195175,0.02097285,0.003716225,0.001283775,8.581125e-4,0.002418875,0.0030067875000000005,0.007418875,0.0030067875000000005,0.013027150000000003,0.007013574999999999,0.001283775,8.581125e-4,0.0021351,0.006567550000000001,67.35661075000002,-0.24716875000000002,0.7464249999999999,-0.65366525,-0.1544089999999997
GVRD0269,Head, 7,HIG5 DTR,P4,NA,NA,35.026000000000003,54.67,19.4,0.699,0.044,0.248,0.403,0.08,0.035,0.807,0.285,0.026,0.003,0.001,0.001,5e-4,0.001,0.004,0.002,0.013,0.006,0.001,5e-4,0.002,0.006,67.15,-0.31,0.85,-0.6,-0.05999999999999994
GVRD0269,DTR Mags, 7,HIG5 DTR,P5,28.004999999999999,70.012500000000003,31.262,69.99,2.623,0.078,0.012,0.033,0.068,0.018,0.004,0.093,0.024,0.008,0.003,0.001,0.004,0.001,0.001,0.004,0.003,0.017,0.008,0.002,5e-4,0.001,0.003,94.55,-0.56,-1.42,-1.06,-3.04
GVRD0269,DTR Tails, 7,HIG5 DTR,P5,11.995000000000001,29.987500000000001,29.548999999999999,16.28,60.87,2.218,0.129,0.734,1.125,0.225,0.101,2.37,0.916,0.026,0.003,0.002,5e-4,0.005,5e-4,0.013,5e-4,0.004,0.003,0.001,5e-4,0.006,0.007,1.39,0.23,5.98,0.72,6.930000000000001
GVRD0269,Calc Head, 7,HIG5 DTR,P5,40,100,30.748314125,53.88371375,20.089819124999998,0.7197325000000001,0.047085375000000006,0.24321237500000004,0.38496787499999996,0.080074125,0.033087875,0.775815375,0.2914885,0.01339775,0.0030000000000000005,0.001299875,0.0029504375000000004,0.0021995,8.500625e-4,0.006698875,0.0022503125,0.013101625,0.0065006249999999995,0.001700125,5e-4,0.002499375,0.0041995,66.613645,-0.32309875000000005,0.7990750000000001,-0.5262225,-0.05024624999999986
GVRD0269,Head, 7,HIG5 DTR,P5,NA,NA,27.42,54.41,19.29,0.699,0.045,0.252,0.408,0.082,0.035,0.828,0.287,0.018,0.002,0.002,0.001,5e-4,5e-4,0.005,0.002,0.013,0.007,0.001,5e-4,0.003,0.005,66.96,-0.35,0.78,-0.45,-0.019999999999999962
GVRD0269,DTR Mags, 7,HIG5 DTR,P6,28.018999999999998,70.047499999999999,26.204000000000001,70.28,2.13,0.05,0.011,0.031,0.061,0.016,0.001,0.081,0.017,5e-4,0.003,0.001,0.001,0.001,0.001,0.005,0.004,0.017,0.008,0.001,5e-4,0.001,0.004,94.55,-0.61,-1.59,-0.86,-3.06
GVRD0269,DTR Tails, 7,HIG5 DTR,P6,11.981000000000002,29.952500000000004,25.145,16.17,60.88,2.234,0.126,0.744,1.146,0.231,0.102,2.41,0.907,0.02,0.004,0.001,5e-4,0.007,5e-4,0.01,5e-4,0.005,0.003,0.001,5e-4,0.008,0.009,1.15,0.24,6.07,0.74,7.050000000000001
GVRD0269,Calc Head, 7,HIG5 DTR,P6,40,100,25.886803024999999,54.07270225,19.72709375,0.7041626000000001,0.045445375,0.24456132500000002,0.385984625,0.08039787500000001,0.031252024999999996,0.778593725,0.28357725,0.006340737500000001,0.003299525,0.001,8.502375e-4,0.0027971500000000004,8.502375e-4,0.006497625,0.0029516625,0.0134057,0.006502375,0.001,5e-4,0.0030966750000000006,0.005497624999999999,66.574365,-0.35540374999999996,0.7043615000000003,-0.38076,-0.031802249999999505
GVRD0269,Head, 7,HIG5 DTR,P6,NA,NA,21.571999999999999,54.65,19.14,0.7,0.046,0.252,0.407,0.081,0.034,0.814,0.287,0.032,0.003,0.001,0.001,0.001,0.002,0.004,0.002,0.014,0.007,0.002,5e-4,0.004,0.007,66.77,-0.41,0.77,-0.37,-0.009999999999999953
NSRD0796,DTR Mags, 2,HIG5 DTR,P1,28.98,72.45,53.627000000000002,63.52,9.217,0.338,0.025,0.106,0.065,0.024,0.013,0.355,0.105,0.012,0.003,5e-4,5e-4,0.003,0.005,0.004,0.003,0.023,0.008,0.001,5e-4,5e-4,0.003,61.9,0,0.14,-1.02,-0.88
NSRD0796,DTR Tails, 2,HIG5 DTR,P1,11.02,27.549999999999997,48.201000000000001,17.7,58.42,2.525,0.117,0.764,0.467,0.141,0.085,2.85,0.698,0.058,0.008,5e-4,0.005,0.015,5e-4,0.007,0.001,0.004,0.004,5e-4,5e-4,0.005,0.012,2.62,0.58,7.26,0.41,8.25
NSRD0796,Calc Head, 2,HIG5 DTR,P1,40,100,52.132137,50.89659,22.772426499999998,0.9405184999999999,0.050346,0.287279,0.175751,0.05623349999999999,0.032836,1.0423725,0.2683715,0.024672999999999997,0.0043774999999999994,5e-4,0.00173975,0.006305999999999999,0.00376025,0.0048265,0.0024490000000000002,0.0177655,0.006898,8.6225e-4,5e-4,0.00173975,0.005479499999999999,45.56835999999999,0.15979,2.1015599999999997,-0.626035,1.6353149999999996
NSRD0796,Head, 2,HIG5 DTR,P1,NA,NA,44.640999999999998,51.41,21.98,0.938,0.051,0.292,0.175,0.055,0.034,1.06,0.241,0.024,0.003,5e-4,0.001,0.002,0.002,0.004,0.002,0.017,0.007,5e-4,5e-4,5e-4,0.009,45.87,0.1,2.12,-0.61,1.61
NSRD0796,DTR Mags, 2,HIG5 DTR,P2,27.22,68.05,34.917999999999999,66.51,5.715,0.222,0.018,0.069,0.039,0.015,0.008,0.225,0.059,0.004,0.003,5e-4,0.003,0.004,0.003,0.004,0.003,0.025,0.008,0.001,5e-4,5e-4,0.003,65.77,-0.06,-0.36,-0.96,-1.38
NSRD0796,DTR Tails, 2,HIG5 DTR,P2,12.780000000000001,31.95,29.709,17.56,58.59,2.498,0.119,0.753,0.463,0.14,0.084,2.8,0.689,0.055,0.006,5e-4,0.005,0.014,5e-4,0.011,5e-4,0.004,0.004,5e-4,5e-4,0.006,0.011,2.25,0.5,7.17,0.41,8.08
NSRD0796,Calc Head, 2,HIG5 DTR,P2,40,100,33.253724499999997,50.870475000000006,22.6085625,0.9491820000000001,0.050269499999999995,0.287538,0.17446799999999998,0.0549375,0.032282000000000005,1.0477125,0.260285,0.020294499999999997,0.0039585,5e-4,0.003639,0.007195,0.00220125,0.006236500000000001,0.00220125,0.018290499999999998,0.0067220000000000005,8.402500000000001e-4,5e-4,0.00225725,0.005556,45.475359999999995,0.11892,2.0458350000000003,-0.5222849999999999,1.64247
NSRD0796,Head, 2,HIG5 DTR,P2,NA,NA,31.135999999999999,51.37,21.99,0.931,0.048,0.293,0.175,0.055,0.033,1.06,0.247,0.017,0.002,5e-4,0.003,5e-4,5e-4,0.004,0.003,0.017,0.006,5e-4,5e-4,0.002,0.007,47.02,0.07,2.06,-0.51,1.62
NSRD0796,DTR Mags, 2,HIG5 DTR,P3,26.72,66.8,30.167000000000002,67.28,4.724,0.183,0.015,0.059,0.034,0.013,0.007,0.192,0.048,0.009,0.004,5e-4,5e-4,0.004,0.005,0.005,0.004,0.024,0.009,0.001,5e-4,5e-4,0.003,67.12,-0.1,-0.57,-0.86,-1.53
NSRD0796,DTR Tails, 2,HIG5 DTR,P3,13.280000000000001,33.200000000000003,25.881,17.22,58.93,2.533,0.115,0.756,0.466,0.14,0.084,2.83,0.678,0.05,0.008,5e-4,0.005,0.015,5e-4,0.008,5e-4,0.004,0.003,5e-4,5e-4,0.007,0.009,1.27,0.52,7.23,0.44,8.19
NSRD0796,Calc Head, 2,HIG5 DTR,P3,40,100,28.744048000000003,50.66008,22.720392,0.9632000000000001,0.0482,0.290404,0.177424,0.05516400000000001,0.03256400000000001,1.067816,0.25716,0.022612,0.005327999999999999,5e-4,0.001994,0.007652,0.0035060000000000004,0.0059960000000000005,0.002838,0.01736,0.0070079999999999995,8.34e-4,5e-4,0.002658,0.004992,45.257799999999996,0.10584000000000003,2.0196000000000005,-0.4283999999999999,1.69704
NSRD0796,Head, 2,HIG5 DTR,P3,NA,NA,26.58,51.38,22.1,0.944,0.048,0.293,0.175,0.055,0.033,1.07,0.247,0.023,0.003,5e-4,0.004,5e-4,5e-4,5e-4,0.002,0.018,0.007,0.001,5e-4,0.002,0.006,44.71,0.04,1.98,-0.41,1.61
NSRD0796,DTR Mags, 2,HIG5 DTR,P4,26.53,66.325000000000003,26.198,68.09,3.691,0.157,0.013,0.049,0.03,0.011,0.006,0.154,0.034,0.008,0.003,0.001,5e-4,0.004,0.001,0.003,0.005,0.024,0.008,0.001,5e-4,5e-4,0.002,68.08,-0.14,-0.76,-0.8,-1.7
NSRD0796,DTR Tails, 2,HIG5 DTR,P4,13.469999999999999,33.674999999999997,22.54,17.63,58.77,2.535,0.118,0.754,0.463,0.139,0.082,2.82,0.681,0.046,0.009,5e-4,0.005,0.014,5e-4,0.012,5e-4,0.005,0.004,5e-4,5e-4,0.007,0.009,1.15,0.52,7.17,0.42,8.11
NSRD0796,Calc Head, 2,HIG5 DTR,P4,40,100,24.983544000000002,51.097595,22.23885325,0.9577915,0.04835875,0.28640875,0.17581275,0.054104,0.031593,1.0517754999999998,0.25187725,0.0207965,0.005020499999999999,8.31625e-4,0.0020153750000000002,0.0073675,8.31625e-4,0.0060307500000000005,0.003484625,0.01760175,0.006653,8.31625e-4,5e-4,0.002688875,0.004357249999999999,45.5413225,0.08225499999999998,1.9104274999999995,-0.38916500000000004,1.6035174999999997
NSRD0796,Head, 2,HIG5 DTR,P4,NA,NA,24.189,51.32,22.09,0.97,0.047,0.292,0.176,0.055,0.033,1.08,0.243,0.023,0.002,5e-4,0.004,5e-4,5e-4,0.003,0.002,0.017,0.007,5e-4,5e-4,0.002,0.007,46.25,0.04,1.92,-0.35,1.61
NSRD0796,DTR Mags, 2,HIG5 DTR,P5,25.82,64.55,24.285,68.82,3.072,0.138,0.015,0.043,0.025,0.01,0.005,0.136,0.025,0.004,0.004,5e-4,0.002,0.004,0.006,0.005,0.004,0.025,0.009,0.001,5e-4,5e-4,0.002,68.28,-0.17,-0.9,-0.71,-1.78
NSRD0796,DTR Tails, 2,HIG5 DTR,P5,14.18,35.449999999999996,19.823,18.24,57.57,2.492,0.113,0.735,0.452,0.138,0.082,2.78,0.665,0.048,0.01,0.001,0.004,0.015,5e-4,0.006,5e-4,0.005,0.003,5e-4,5e-4,0.007,0.008,1.51,0.52,7.05,0.43,8
NSRD0796,Calc Head, 2,HIG5 DTR,P5,40,100,22.803616000000002,50.88938999999999,22.391540999999997,0.9724929999999999,0.049741,0.28831399999999996,0.1763715,0.055376,0.0322965,1.0732979999999999,0.25188,0.019597999999999997,0.0061270000000000005,6.772499999999999e-4,0.0027089999999999996,0.007899499999999999,0.00405025,0.0053545,0.0027592499999999996,0.01791,0.006872999999999999,8.227499999999999e-4,5e-4,0.00280425,0.004127,44.610034999999996,0.07460499999999998,1.9182749999999995,-0.30587,1.6870099999999997
NSRD0796,Head, 2,HIG5 DTR,P5,NA,NA,21.032,51.62,21.84,0.953,0.049,0.293,0.175,0.055,0.033,1.07,0.242,0.023,0.003,5e-4,0.004,0.002,0.002,0.004,0.003,0.018,0.007,0.001,5e-4,0.003,0.01,46.06,0.01,1.86,-0.28,1.59
NSRD0796,DTR Mags, 2,HIG5 DTR,P6,25.27,63.175000000000004,22.073,69.52,2.389,0.118,0.011,0.036,0.022,0.009,0.005,0.12,0.015,0.005,0.003,0.001,5e-4,0.004,0.005,0.004,0.005,0.025,0.008,0.002,0.001,5e-4,0.002,70.21,-0.22,-1.07,-0.62,-1.91
NSRD0796,DTR Tails, 2,HIG5 DTR,P6,14.73,36.825000000000003,19.181000000000001,18.9,57.1,2.47,0.115,0.733,0.452,0.137,0.081,2.75,0.653,0.051,0.008,5e-4,0.004,0.015,5e-4,0.009,5e-4,0.006,0.003,5e-4,5e-4,0.008,0.01,1.51,0.54,6.98,0.42,7.94
NSRD0796,Calc Head, 2,HIG5 DTR,P6,40,100,21.112856000000001,50.87918500000001,22.536325750000007,0.9841240000000002,0.049298,0.29267025,0.18034750000000002,0.056136000000000005,0.03298700000000001,1.0884975000000001,0.2499435,0.0219395,0.00484125,8.158750000000001e-4,0.0017888750000000003,0.00805075,0.0033428750000000004,0.00584125,0.0033428750000000004,0.018003250000000002,0.006158750000000001,0.0014476250000000001,8.158750000000001e-4,0.003261875,0.004946000000000001,44.911224999999995,0.059870000000000034,1.8944125000000005,-0.23702,1.7172625000000001
NSRD0796,Head, 2,HIG5 DTR,P6,NA,NA,19.722000000000001,51.46,21.83,0.934,0.049,0.293,0.174,0.055,0.032,1.05,0.242,0.022,0.003,5e-4,0.003,0.002,5e-4,0.004,0.002,0.018,0.007,0.001,5e-4,0.003,0.009,46.45,-0.01,1.82,-0.21,1.6
NSRD0796,DTR Mags, 3,HIG5 DTR,P1,29.119999999999997,72.8,77.566000000000003,59.13,14.7,0.663,0.04,0.136,0.139,0.035,0.021,0.587,0.288,0.024,0.003,5e-4,5e-4,0.004,0.003,0.005,0.003,0.023,0.008,0.001,5e-4,5e-4,0.004,78.52,-0.14,0.35,-1.4,-1.19
NSRD0796,DTR Tails, 3,HIG5 DTR,P1,10.880000000000003,27.200000000000006,45.524999999999999,13.76,60.8,2.937,0.13,0.829,0.784,0.166,0.08,3.56,0.867,0.073,0.006,5e-4,0.007,0.014,5e-4,0.013,5e-4,0.003,0.004,5e-4,5e-4,0.005,0.01,2.62,0.19,8.68,0.5,9.37
NSRD0796,Calc Head, 3,HIG5 DTR,P1,40,100,68.850847999999999,46.789359999999995,27.2392,1.2815280000000002,0.06448000000000001,0.32449600000000006,0.3144400000000001,0.07063200000000001,0.037048000000000005,1.3956560000000002,0.445488,0.037328,0.0038160000000000004,5e-4,0.0022680000000000005,0.006720000000000001,0.00232,0.007176,0.00232,0.01756,0.006912000000000001,8.640000000000001e-4,5e-4,0.0017240000000000005,0.005632000000000002,57.87519999999999,-0.05023999999999999,2.6157600000000008,-0.8831999999999998,1.6823200000000003
NSRD0796,Head, 3,HIG5 DTR,P1,NA,NA,55.994,47.16,26.69,1.263,0.065,0.333,0.318,0.069,0.037,1.41,0.422,0.03,0.003,5e-4,0.003,5e-4,0.002,0.007,0.002,0.017,0.007,0.001,5e-4,5e-4,0.01,56.11,-0.08,2.69,-0.9,1.71
NSRD0796,DTR Mags, 3,HIG5 DTR,P2,26.24,65.599999999999994,41.789000000000001,64.5,8.599,0.408,0.023,0.074,0.073,0.018,0.013,0.34,0.17,0.016,0.002,5e-4,5e-4,0.004,5e-4,0.004,0.003,0.025,0.007,0.001,5e-4,5e-4,5e-4,85.67,-0.2,-0.5,-1.43,-2.13
NSRD0796,DTR Tails, 3,HIG5 DTR,P2,13.760000000000002,34.400000000000006,34.216000000000001,13.01,62.3,2.97,0.134,0.805,0.76,0.168,0.082,3.44,0.935,0.077,0.006,5e-4,0.005,0.011,5e-4,0.015,5e-4,0.003,0.004,5e-4,5e-4,0.007,0.008,2.25,0.18,8.47,0.42,9.07
NSRD0796,Calc Head, 3,HIG5 DTR,P2,40,100,39.183888000000003,46.78744,27.072144,1.2893280000000003,0.06118400000000001,0.32546400000000003,0.30932800000000005,0.06960000000000001,0.036736000000000005,1.4064,0.4331600000000001,0.036984,0.003376,5e-4,0.0020480000000000003,0.0064080000000000005,5e-4,0.007784,0.0021399999999999995,0.017432,0.005968,8.28e-4,5e-4,0.0027360000000000006,0.0030800000000000007,56.973519999999986,-0.06927999999999998,2.5856800000000004,-0.7935999999999999,1.7228000000000006
NSRD0796,Head, 3,HIG5 DTR,P2,NA,NA,36.340000000000003,47.35,26.59,1.267,0.061,0.331,0.311,0.069,0.037,1.43,0.416,0.026,0.003,5e-4,0.003,5e-4,0.002,0.009,0.003,0.017,0.008,0.001,5e-4,0.002,0.009,57.65,-0.12,2.6,-0.8,1.68
NSRD0796,DTR Mags, 3,HIG5 DTR,P3,25.68,64.2,35.067,66.16,6.741,0.32,0.022,0.057,0.057,0.014,0.011,0.254,0.136,0.014,0.003,5e-4,5e-4,0.003,0.003,0.006,0.004,0.026,0.008,0.001,5e-4,5e-4,0.001,87.98,-0.26,-0.82,-1.36,-2.44
NSRD0796,DTR Tails, 3,HIG5 DTR,P3,14.32,35.799999999999997,25.646999999999998,12.49,63.12,3.01,0.134,0.79,0.755,0.167,0.081,3.44,0.964,0.077,0.006,5e-4,0.006,0.012,5e-4,0.016,5e-4,0.003,0.004,5e-4,5e-4,0.006,0.009,1.51,0.19,8.38,0.44,9.01
NSRD0796,Calc Head, 3,HIG5 DTR,P3,40,100,31.69464,46.94613999999999,26.924681999999997,1.2830199999999998,0.062096,0.31941400000000003,0.306884,0.068774,0.03606,1.394588,0.432424,0.036553999999999996,0.0040739999999999995,5e-4,0.0024690000000000003,0.006222,0.002105,0.00958,0.0027470000000000007,0.017766,0.006568000000000001,8.210000000000001e-4,5e-4,0.0024690000000000003,0.003864,57.023740000000004,-0.0989,2.4736000000000002,-0.7156000000000001,1.6591
NSRD0796,Head, 3,HIG5 DTR,P3,NA,NA,29.234999999999999,47.72,26.15,1.237,0.061,0.325,0.31,0.067,0.037,1.38,0.418,0.037,0.003,5e-4,0.002,5e-4,0.003,0.009,0.003,0.018,0.008,5e-4,5e-4,0.003,0.009,57.84,-0.14,2.47,-0.72,1.61
NSRD0796,DTR Mags, 3,HIG5 DTR,P4,25.07,62.675000000000004,29.393000000000001,67.74,5.081,0.242,0.017,0.048,0.046,0.01,0.009,0.215,0.092,0.013,0.004,0.001,0.002,0.004,0.002,0.006,0.004,0.027,0.009,0.001,5e-4,5e-4,0.005,89.53,-0.3,-1.07,-1.26,-2.63
NSRD0796,DTR Tails, 3,HIG5 DTR,P4,14.93,37.324999999999996,22.971,12.19,63.76,3.081,0.139,0.798,0.752,0.169,0.083,3.43,0.982,0.079,0.006,5e-4,0.006,0.013,5e-4,0.016,5e-4,0.003,0.004,5e-4,5e-4,0.008,0.007,1.15,0.19,8.31,0.47,8.97
NSRD0796,Calc Head, 3,HIG5 DTR,P4,40,100,27.093923999999998,47.0059625,26.98293675,1.30165675,0.06253650000000001,0.32793749999999994,0.30951449999999997,0.06934675,0.0366205,1.4149987499999996,0.4241925,0.037634499999999994,0.0047465,8.133750000000001e-4,0.003493,0.0073592499999999995,0.0014401250000000002,0.0097325,0.0026936250000000007,0.018042,0.0071337499999999995,8.133750000000001e-4,5e-4,0.003299375,0.0057465,56.542165000000004,-0.11710750000000003,2.431085,-0.6142775,1.6997
NSRD0796,Head, 3,HIG5 DTR,P4,NA,NA,24.911999999999999,47.37,26.33,1.256,0.06,0.329,0.313,0.069,0.037,1.39,0.414,0.032,0.003,5e-4,0.002,0.002,0.004,0.007,0.002,0.018,0.008,0.001,5e-4,0.003,0.01,58.23,-0.17,2.45,-0.6,1.68
