Repository: mclauson-fortescue/IB_regression_review_082024

updates to comments to first pass regression review for IB.

File: data/all_assays_chd.csv (part 4 of 4)
BV_ID,hole_id,test,comp_no,process_phase,grind_P97,Fe3O4_pct_SATMAGAN,Fe_pct_XRF,SiO2_pct_XRF,Al2O3_pct_XRF,TiO2_pct_XRF,Mn_pct_XRF,CaO_pct_XRF,P_pct_XRF,S_pct_XRF,MgO_pct_XRF,K2O_pct_XRF,Na2O_pct_XRF,Zn_pct_XRF,As_pct_XRF,Cl_pct_XRF,C_pct_XRF,Pb_pct_XRF,Ba_pct_XRF,V_pct_XRF,Cr_pct_XRF,Ni_pct_XRF,Co_pct_XRF,Sn_pct_XRF,Zr_pct_XRF,Sr_pct_XRF,LOI371_pct,LOI650_pct,LOI1000_pct,LOI_total_pct,project,Cu_pct_XRF,FeO_titration
44711010002,NSRD0801,DTR,4,Feed,53,28.4,31.65,41.29,1.869,0.082,0.355,1.988,0.106,0.163,1.92,0.698,0.059,0.001,0.001,0.001,-0.001,-0.001,0.004,0.002,0.016,0.006,-0.001,-0.001,0.002,0.008,0.26,4.68,0.99,5.93,4471,NA,NA
44711010003,NSRD0801,DTR,5,Feed,53,22.3,29.17,43.79,2.501,0.103,0.305,1.494,0.106,0.291,2.32,0.805,0.079,0.002,0.001,0.002,0.001,-0.001,0.011,0.002,0.021,0.007,-0.001,-0.001,0.003,0.008,0.28,5.27,0.66,6.21,4471,NA,NA
44711010004,NSRD0801,DTR,6,Feed,53,12.4,25.38,44.2,3.758,0.149,0.368,1.798,0.124,0.474,3.06,1.079,0.098,0.003,0.001,0.001,0.001,-0.001,0.013,0.003,0.03,0.012,-0.001,-0.001,0.004,0.009,0.5,6.78,1.1,8.38,4471,NA,NA
44711010005,NSRD0801,DTR,7,Feed,53,11.6,23.43,48.14,4.382,0.177,0.289,1.538,0.118,0.703,2.96,1.248,0.1,0.003,0.001,0.004,0.001,0.001,0.012,0.004,0.036,0.013,0.001,-0.001,0.005,0.009,0.44,5.23,1.16,6.83,4471,NA,NA
44711010006,NSRD0801,DTR,8,Feed,53,24.6,30.42,40.93,2.383,0.097,0.322,1.877,0.109,0.128,2.69,0.811,0.088,0.002,-0.001,0.003,-0.001,0.002,0.008,0.003,0.021,0.011,-0.001,-0.001,0.004,0.01,0.38,5.36,0.99,6.73,4471,NA,NA
44711010007,NSRD0801,DTR,3,Feed,45,25.6,30.8,42.48,2.289,0.092,0.269,1.817,0.104,0.153,2.01,0.848,0.053,0.002,0.001,0.003,0.001,0.001,0.011,0.002,0.019,0.008,0.001,-0.001,0.003,0.009,0.28,4.52,0.76,5.56,4471,NA,NA
44711010008,NSRD0801,DTR,4,Feed,45,27,31.3,41.69,1.89,0.081,0.359,2.007,0.096,0.152,1.95,0.699,0.043,0.002,-0.001,0.002,-0.001,-0.001,0.005,0.002,0.018,0.009,-0.001,-0.001,0.003,0.008,0.35,4.64,0.99,5.98,4471,NA,NA
44711010009,NSRD0801,DTR,5,Feed,45,21.9,28.43,44.75,2.484,0.102,0.315,1.477,0.106,0.25,2.35,0.792,0.076,0.002,-0.001,0.002,0.001,0.002,0.012,0.002,0.023,0.012,0.001,-0.001,0.004,0.009,0.3,5.45,0.61,6.36,4471,NA,NA
44711010010,NSRD0801,DTR,6,Feed,45,12.4,25.8,43.6,3.657,0.147,0.37,1.773,0.127,0.49,3.02,1.053,0.099,0.003,0.002,0.002,0.002,0.001,0.016,0.003,0.042,0.026,0.001,-0.001,0.005,0.009,0.49,6.89,1.07,8.45,4471,NA,NA
44711010011,NSRD0801,DTR,7,Feed,45,11.4,23.78,47.33,4.511,0.185,0.29,1.492,0.116,0.742,2.99,1.274,0.108,0.003,0.001,0.004,0.002,0.001,0.01,0.004,0.036,0.013,0.001,-0.001,0.005,0.008,0.48,5.2,1.14,6.82,4471,NA,NA
44711010012,NSRD0801,DTR,8,Feed,45,24.9,30.12,40.93,2.364,0.096,0.311,1.825,0.109,0.131,2.64,0.809,0.086,0.002,-0.001,0.001,-0.001,-0.001,0.008,0.002,0.019,0.008,-0.001,-0.001,0.004,0.008,0.37,5.2,0.94,6.51,4471,NA,NA
44711010013,NSRD0801,DTR,3,Feed,38,24.6,30.53,42.85,2.263,0.094,0.273,1.85,0.105,0.151,2.03,0.829,0.054,0.002,0.001,-0.001,0.001,-0.001,0.011,0.002,0.02,0.009,-0.001,-0.001,0.003,0.008,0.29,4.44,0.81,5.54,4471,NA,NA
44711010014,NSRD0801,DTR,4,Feed,38,26.8,31,42.14,1.902,0.08,0.35,2.023,0.109,0.158,1.95,0.71,0.054,0.002,-0.001,0.002,0.001,-0.001,0.008,0.001,0.016,0.005,-0.001,-0.001,0.003,0.009,0.34,4.58,0.96,5.88,4471,NA,NA
44711010015,NSRD0801,DTR,5,Feed,38,21.7,29.17,43.9,2.494,0.104,0.304,1.416,0.108,0.304,2.3,0.801,0.076,0.001,0.001,0.002,-0.001,-0.001,0.005,0.003,0.021,0.008,0.001,-0.001,0.003,0.007,0.3,5.27,0.67,6.24,4471,NA,NA
44711010016,NSRD0801,DTR,6,Feed,38,12.5,25.77,43.6,3.693,0.152,0.371,1.774,0.118,0.464,3.03,1.058,0.107,0.004,0.002,0.001,0.002,0.003,0.016,0.004,0.032,0.012,0.001,-0.001,0.006,0.012,0.51,6.96,1.08,8.55,4471,NA,NA
44711010017,NSRD0801,DTR,7,Feed,38,11.8,23.68,47.55,4.452,0.184,0.296,1.476,0.114,0.726,3,1.232,0.111,0.004,0.002,0.003,0.003,0.003,0.013,0.005,0.038,0.015,0.002,-0.001,0.006,0.01,0.47,5.33,1.15,6.95,4471,NA,NA
44711010018,NSRD0801,DTR,8,Feed,38,25.3,30.28,41.29,2.371,0.097,0.301,1.815,0.106,0.141,2.58,0.821,0.086,0.002,-0.001,0.003,-0.001,-0.001,0.01,0.003,0.019,0.007,-0.001,-0.001,0.003,0.009,0.36,5.08,0.92,6.36,4471,NA,NA
44711010019,NSRD0801,DTR,3,Cons,53,84.4,67.86,4.607,0.304,0.024,0.029,0.109,0.009,0.008,0.18,0.145,-0.001,0.002,-0.001,0.004,0.001,-0.001,0.002,0.007,0.049,0.008,-0.001,0.003,-0.001,-0.001,-0.4,-0.97,-1.21,-2.58,4471,NA,NA
44711010020,NSRD0801,DTR,4,Cons,53,89,67.94,4.515,0.306,0.027,0.034,0.12,0.009,0.011,0.183,0.159,0.014,0.004,-0.001,0.003,0.004,0.007,0.005,0.006,0.048,0.01,0.001,-0.001,0.002,0.001,-0.41,-1.06,-1.22,-2.69,4471,NA,NA
44711010021,NSRD0801,DTR,5,Cons,53,88.4,67.39,5.197,0.306,0.025,0.033,0.114,0.014,0.009,0.226,0.125,0.02,0.003,-0.001,0.002,0.002,0.004,0.005,0.006,0.058,0.013,-0.001,-0.001,-0.001,-0.001,-0.38,-0.91,-1.3,-2.59,4471,NA,NA
44711010022,NSRD0801,DTR,6,Cons,53,89.2,67.88,4.148,0.368,0.037,0.04,0.123,0.014,0.013,0.29,0.086,0.005,0.003,-0.001,0.004,0.001,-0.001,0.002,0.01,0.123,0.009,-0.001,-0.001,-0.001,-0.001,-0.32,-0.81,-1.31,-2.44,4471,NA,NA
44711010023,NSRD0801,DTR,7,Cons,53,88.6,67.57,4.685,0.364,0.036,0.034,0.116,0.016,0.024,0.296,0.076,0.022,0.003,-0.001,0.002,0.003,0.004,-0.001,0.008,0.094,0.008,0.001,0.002,0.001,-0.001,-0.33,-1.04,-1.17,-2.54,4471,NA,NA
44711010024,NSRD0801,DTR,8,Cons,53,89.4,67.9,4.352,0.346,0.032,0.034,0.138,0.017,0.01,0.295,0.125,0.038,0.004,0.001,0.002,0.004,0.003,0.004,0.006,0.054,0.01,-0.001,-0.001,-0.001,-0.001,-0.42,-1,-1.23,-2.65,4471,NA,NA
44711010025,NSRD0801,DTR,3,Cons,45,84.8,67.86,4.525,0.302,0.026,0.027,0.098,0.009,0.009,0.19,0.144,0.011,0.004,-0.001,0.003,0.004,0.006,0.008,0.007,0.05,0.009,0.001,0.001,0.002,0.002,-0.4,-0.95,-1.18,-2.53,4471,NA,NA
44711010026,NSRD0801,DTR,4,Cons,45,89.6,68.09,4.306,0.303,0.027,0.033,0.114,0.008,0.01,0.186,0.15,0.021,0.004,-0.001,0.003,0.005,0.009,0.007,0.006,0.047,0.008,0.001,0.001,0.002,0.002,-0.44,-1.04,-1.21,-2.69,4471,NA,NA
44711010027,NSRD0801,DTR,5,Cons,45,89,67.56,4.92,0.308,0.025,0.033,0.107,0.014,0.008,0.239,0.117,0.021,0.003,-0.001,0.004,0.003,0.006,0.007,0.007,0.056,0.008,-0.001,0.001,0.001,0.001,-0.42,-0.92,-1.23,-2.57,4471,NA,NA
44711010028,NSRD0801,DTR,6,Cons,45,89.8,67.46,4.449,0.421,0.045,0.043,0.136,0.016,0.014,0.325,0.094,0.025,0.004,-0.001,0.002,0.003,0.005,0.004,0.011,0.123,0.011,0.001,-0.001,0.002,-0.001,-0.34,-0.73,-1.25,-2.32,4471,NA,NA
44711010029,NSRD0801,DTR,7,Cons,45,89.6,68.06,4.178,0.344,0.034,0.032,0.1,0.015,0.023,0.269,0.069,0.024,0.004,0.001,0.003,0.003,0.003,0.004,0.008,0.09,0.009,-0.001,-0.001,-0.001,-0.001,-0.35,-1.06,-1.22,-2.63,4471,NA,NA
44711010030,NSRD0801,DTR,8,Cons,45,90.9,68.8,3.413,0.28,0.028,0.029,0.111,0.013,0.007,0.24,0.095,0.014,0.006,0.001,0.004,0.003,0.006,0.005,0.007,0.056,0.01,0.001,-0.001,0.002,0.001,-0.46,-1.21,-1.11,-2.78,4471,NA,NA
44711010031,NSRD0801,DTR,3,Cons,38,86.7,68.62,3.729,0.247,0.02,0.024,0.089,0.008,0.007,0.161,0.113,0.001,0.003,-0.001,0.002,0.003,0.003,0.004,0.006,0.051,0.009,-0.001,-0.001,-0.001,-0.001,-0.47,-1.09,-1.1,-2.66,4471,NA,NA
44711010032,NSRD0801,DTR,4,Cons,38,90.9,68.77,3.65,0.254,0.025,0.03,0.103,0.008,0.008,0.151,0.122,0.007,0.002,-0.001,0.004,0.001,-0.001,0.004,0.006,0.046,0.006,-0.001,-0.001,-0.001,-0.001,-0.48,-1.21,-1.12,-2.81,4471,NA,NA
44711010033,NSRD0801,DTR,5,Cons,38,90.1,68.43,4.06,0.249,0.019,0.028,0.09,0.012,0.009,0.192,0.092,0.021,0.003,0.001,0.002,0.002,0.002,0.004,0.006,0.053,0.006,-0.001,-0.001,-0.001,-0.001,-0.44,-1.16,-1.17,-2.77,4471,NA,NA
44711010034,NSRD0801,DTR,6,Cons,38,92.6,69.23,2.74,0.274,0.032,0.039,0.089,0.01,0.008,0.212,0.055,0.021,0.005,-0.001,0.001,0.004,0.007,0.005,0.011,0.125,0.012,0.001,0.001,0.002,0.001,-0.4,-1.17,-1.19,-2.76,4471,NA,NA
44711010035,NSRD0801,DTR,7,Cons,38,91.9,69.07,3.111,0.276,0.029,0.029,0.076,0.01,0.014,0.219,0.049,0.02,0.004,-0.001,0.002,0.002,0.002,0.004,0.008,0.09,0.012,0.001,0.002,-0.001,-0.001,-0.38,-1.39,-1.04,-2.81,4471,NA,NA
44711010036,NSRD0801,DTR,8,Cons,38,92.8,68.12,4.097,0.336,0.031,0.034,0.126,0.016,0.009,0.281,0.117,0.017,0.004,-0.001,0.004,0.004,0.004,0.004,0.006,0.051,0.006,-0.001,0.001,0.001,-0.001,-0.42,-1.14,-1.06,-2.62,4471,NA,NA
44711010037,NSRD0801,DTR,3,Tails,53,1,14.03,59.95,3.205,0.126,0.371,2.507,0.149,0.222,2.79,1.129,0.108,0.008,0.002,0.003,0.012,0.002,0.018,0.003,0.007,0.009,0.001,-0.001,0.005,0.013,0.42,6.82,1.79,9.03,4471,NA,NA
44711010038,NSRD0801,DTR,4,Tails,53,0.9,13.79,59.91,2.612,0.108,0.502,2.823,0.15,0.231,2.71,0.935,0.087,0.007,0.002,0.002,0.01,0.001,0.013,-0.001,0.004,0.006,-0.001,-0.001,0.003,0.011,0.44,7.19,2.18,9.81,4471,NA,NA
44711010039,NSRD0801,DTR,5,Tails,53,0.9,16.06,57.33,3.26,0.126,0.398,1.928,0.139,0.385,3,1.007,0.101,0.007,0.002,0.004,0.009,-0.001,0.012,0.002,0.012,0.011,-0.001,-0.001,0.003,0.008,0.46,7.28,1.34,9.08,4471,NA,NA
44711010040,NSRD0801,DTR,6,Tails,53,0.7,18.94,50.7,4.235,0.169,0.414,1.989,0.141,0.531,3.41,1.188,0.146,0.008,0.001,0.003,0.009,0.002,0.016,0.003,0.018,0.013,0.002,-0.001,0.006,0.011,0.62,7.7,1.47,9.79,4471,NA,NA
44711010041,NSRD0801,DTR,7,Tails,53,0.7,17.28,54.44,4.931,0.196,0.321,1.703,0.131,0.773,3.26,1.368,0.141,0.006,0.002,0.002,0.006,0.002,0.01,0.004,0.033,0.02,0.002,-0.001,0.006,0.01,0.6,5.88,1.46,7.94,4471,NA,NA
44711010042,NSRD0801,DTR,8,Tails,53,0.9,16.19,55.23,3.15,0.124,0.42,2.441,0.144,0.175,3.49,1.024,0.129,0.006,0.002,0.003,0.015,-0.001,0.014,0.001,0.007,0.009,-0.001,-0.001,0.003,0.009,0.66,7.54,1.88,10.08,4471,NA,NA
44711010043,NSRD0801,DTR,3,Tails,45,0.9,13.87,60.26,3.182,0.127,0.37,2.522,0.147,0.219,2.77,1.132,0.094,0.009,0.002,0.003,0.01,-0.001,0.016,-0.001,0.005,0.006,-0.001,-0.001,0.003,0.009,0.45,6.73,1.83,9.01,4471,NA,NA
44711010044,NSRD0801,DTR,4,Tails,45,0.9,13.8,59.91,2.599,0.106,0.503,2.81,0.136,0.218,2.73,0.932,0.085,0.009,0.002,0.004,0.009,0.002,0.015,-0.001,0.004,0.006,0.001,-0.001,0.004,0.012,0.54,7.16,2.18,9.88,4471,NA,NA
44711010045,NSRD0801,DTR,5,Tails,45,1,16.07,57.69,3.117,0.125,0.394,1.842,0.134,0.33,2.94,0.972,0.105,0.005,0.002,0.003,0.009,0.001,0.012,0.001,0.01,0.007,0.001,-0.001,0.004,0.01,0.5,7.32,1.26,9.08,4471,NA,NA
44711010046,NSRD0801,DTR,6,Tails,45,0.7,19.23,50.11,4.196,0.169,0.424,1.998,0.148,0.566,3.44,1.172,0.148,0.006,0.001,0.004,0.007,0.003,0.018,0.003,0.018,0.014,0.002,-0.001,0.006,0.011,0.64,7.8,1.49,9.93,4471,NA,NA
44711010047,NSRD0801,DTR,7,Tails,45,0.7,17.59,53.78,5.08,0.205,0.322,1.657,0.129,0.825,3.32,1.402,0.139,0.006,0.002,0.004,0.007,0.002,0.014,0.004,0.031,0.015,0.002,-0.001,0.006,0.011,0.64,5.89,1.48,8.01,4471,NA,NA
44711010048,NSRD0801,DTR,8,Tails,45,0.7,15.95,55.55,3.248,0.125,0.41,2.465,0.146,0.193,3.5,1.074,0.128,0.005,0.002,0.004,0.01,-0.001,0.013,-0.001,0.006,0.007,0.001,-0.001,0.004,0.011,0.69,7.43,1.87,9.99,4471,NA,NA
44711010049,NSRD0801,DTR,3,Tails,38,0.9,14.01,60.09,3.111,0.13,0.374,2.526,0.144,0.21,2.75,1.101,0.093,0.006,0.002,0.003,0.01,0.003,0.018,-0.001,0.006,0.007,0.001,-0.001,0.005,0.013,0.49,6.72,1.85,9.06,4471,NA,NA
44711010050,NSRD0801,DTR,4,Tails,38,0.9,13.73,60.17,2.658,0.108,0.489,2.788,0.153,0.229,2.69,0.953,0.08,0.005,0.002,0.003,0.011,0.003,0.016,-0.001,0.005,0.007,0.001,-0.001,0.005,0.013,0.53,7.01,2.09,9.63,4471,NA,NA
44711010051,NSRD0801,DTR,5,Tails,38,0.9,16,57.61,3.252,0.131,0.393,1.825,0.141,0.401,3,1.009,0.114,0.006,0.002,0.002,0.01,0.002,0.015,0.001,0.011,0.009,0.001,-0.001,0.004,0.011,0.51,7.16,1.31,8.98,4471,NA,NA
44711010052,NSRD0801,DTR,6,Tails,38,0.6,19.03,50.33,4.224,0.165,0.42,1.988,0.133,0.538,3.46,1.18,0.148,0.005,0.002,0.004,0.006,-0.001,0.017,0.002,0.019,0.016,0.001,-0.001,0.004,0.008,0.66,7.87,1.5,10.03,4471,NA,NA
44711010053,NSRD0801,DTR,7,Tails,38,0.6,17.46,54.03,4.982,0.202,0.325,1.623,0.13,0.812,3.32,1.361,0.14,0.006,0.002,0.003,0.006,0.001,0.013,0.004,0.029,0.014,0.001,-0.001,0.005,0.008,0.67,5.93,1.51,8.11,4471,NA,NA
44711010054,NSRD0801,DTR,8,Tails,38,0.7,16.04,55.57,3.164,0.125,0.414,2.432,0.147,0.182,3.49,1.041,0.135,0.004,0.002,0.003,0.012,0.001,0.014,-0.001,0.006,0.008,0.001,-0.001,0.004,0.011,0.64,7.47,1.86,9.97,4471,NA,NA
47420001,NSRD0796,Ai,8,NA,NA,25.01,35.72,34.28,1.24,0.056,0.591,0.683,0.091,0.025,1.77,0.514,0.189,0.002,0.002,0,NA,0,0.008,0.002,0.008,0.005,0.001,0,0.002,0.008,0.08,9.05,-0.11,9.02,4742,0.001,22.5
47420002,NSRD0796,Ai,9,NA,NA,17.61,35.13,30.26,1.305,0.056,0.604,0.714,0.089,0.032,2.17,0.557,0.117,0.002,0.001,0.001,NA,0,0.011,0.002,0.007,0.005,0.001,0,0.003,0.009,0.16,13.44,-0.01,13.59,4742,0,24.1
47420003,NSRD0796,Ai,10,NA,NA,14.99,32.65,32.83,1.002,0.042,0.574,0.758,0.104,0.006,2.34,0.476,0.142,0.002,0.001,0,NA,0,0.006,0.001,0.006,0.004,0,0,0.002,0.007,0.22,14.68,-0.01,14.89,4742,0,27.8
47420004,NSRD0796,Ai,11,NA,NA,14.99,33.7,30.18,1.112,0.046,0.567,0.786,0.09,0.011,2.37,0.43,0.015,0.002,0,0.003,NA,0,0.017,0,0.007,0.004,0.001,0,0.002,0.008,0.27,15.85,-0.04,16.08,4742,0,31.9
47420005,NSRD0796,Ai,12,NA,NA,20.14,31.36,37.35,1.398,0.061,0.53,0.923,0.082,0.033,2.48,0.359,0.038,0.002,0,0.002,NA,0,0.016,0.002,0.009,0.006,0.001,0,0.002,0.008,0.23,10.87,0.19,11.29,4742,0,25.8
47420006,NSRD0796,Ai,13,NA,NA,27.17,33.96,35.75,1.339,0.06,0.515,1.06,0.1,0.041,2.74,0.117,0.042,0.003,0,0.002,NA,0,0.008,0.002,0.008,0.005,0.001,0,0.002,0.009,0.2,8.65,0.17,9.02,4742,0.001,24.4
47420007,NSRD0796,Ai,14,NA,NA,11.9,31.15,34.74,1.403,0.064,0.521,0.697,0.13,0.051,2.38,0.203,0.064,0.002,0,0.004,NA,0,0.009,0.002,0.01,0.006,0.001,0,0.002,0.008,0.37,14.52,-0.15,14.74,4742,0,30.3
47420008,NSRD0796,Ai,15,NA,NA,11.99,31.05,34.08,2.084,0.095,0.484,0.938,0.122,0.121,3.22,0.363,0.131,0.003,0.001,0.003,NA,0,0.012,0.002,0.013,0.008,0.001,0,0.003,0.009,0.53,12.79,0.2,13.52,4742,0.001,29.6
47420009,NSRD0796,Ai,16,NA,NA,10.3,30.83,33.68,1.901,0.078,0.536,0.942,0.144,0.122,2.77,0.211,0.077,0.002,0.001,0.003,NA,0,0.008,0.002,0.011,0.007,0.001,0,0.003,0.009,0.45,14.52,0.09,15.06,4742,0,30.3
47420010,NSRD0797,Ai,5,NA,NA,39.54,35.66,38.74,0.905,0.041,0.551,1.361,0.092,0.021,2.38,0.411,0.07,0.002,0,0.004,NA,0,0.01,0.001,0.006,0.005,0,0,0.003,0.009,0.09,3.25,0.68,4.02,4742,0,19.5
47420011,NSRD0797,Ai,6,NA,NA,38.79,35.96,37.83,1.035,0.044,0.677,1.247,0.091,0.022,2.42,0.616,0.058,0.002,0,0.004,NA,0.002,0.013,0.001,0.007,0.006,0,0,0.003,0.009,0.08,3.7,0.5,4.28,4742,0.001,19.8
47420012,NSRD0797,Ai,7,NA,NA,39.54,36.7,37.34,1.138,0.051,0.575,0.861,0.085,0.028,2.52,0.518,0.074,0.002,0,0.002,NA,0,0.013,0.001,0.007,0.005,0,0,0.002,0.008,0.14,3.62,0.04,3.8,4742,0,20.5
47420013,NSRD0797,Ai,10,NA,NA,37.38,34.58,39.43,1.042,0.043,0.619,1.587,0.092,0.047,2.49,0.678,0.091,0.002,0,0.002,NA,0.002,0.013,0.001,0.008,0.005,0.001,0,0.003,0.01,0.04,2.94,0.98,3.96,4742,0.001,17.8
47420014,NSRD0797,Ai,11,NA,NA,36.91,33.9,39.5,1.266,0.066,0.532,1.958,0.092,0.043,2.55,0.554,0.06,0.002,0,0.001,NA,0.001,0.012,0.001,0.01,0.006,0,0,0.003,0.01,0.06,2.87,1.46,4.39,4742,0.001,18.4
47420015,NSRD0797,Ai,12,NA,NA,38.23,34.6,38.86,1.083,0.049,0.513,2.064,0.126,0.046,2.37,0.487,0.056,0.002,0,0,NA,0,0.011,0.001,0.008,0.005,0,0,0.002,0.01,0.07,2.85,1.42,4.34,4742,0,19.1
47420016,NSRD0797,Ai,15,NA,NA,31.48,34.86,36.93,1.454,0.061,0.598,1.231,0.095,0.08,2.59,0.364,0.098,0.003,0,0.001,NA,0,0.012,0.001,0.008,0.006,0.001,0,0.003,0.009,0.32,5.57,0.45,6.34,4742,0,23.6
47420017,NSRD0798,Ai,11,NA,NA,15.27,29.52,39.93,3.22,0.156,0.311,1.702,0.044,0.166,2.69,0.928,0.218,0.005,0,0.002,NA,0.001,0.013,0.004,0.026,0.012,0.001,0,0.005,0.009,0.79,5.96,1.39,8.14,4742,0.002,25.8
47420018,NSRD0798,Ai,12,NA,NA,15.46,28.16,42.61,2.379,0.115,0.313,2.092,0.101,0.185,2.33,0.63,0.169,0.004,0,0.002,NA,0.002,0.009,0.003,0.019,0.009,0.001,0,0.005,0.01,0.64,6.38,1.44,8.46,4742,0.002,23.9
47420019,NSRD0798,Ai,13,NA,NA,30.26,33.44,39.28,2.074,0.11,0.306,1.885,0.098,0.111,2.23,0.875,0.152,0.004,0,0.001,NA,0.001,0.012,0.003,0.014,0.007,0.001,0,0.003,0.01,0.47,2.68,1.3,4.45,4742,0.002,21.6
47420020,NSRD0798,Ai,14,NA,NA,29.98,32.38,41.7,1.677,0.08,0.311,1.857,0.103,0.089,2.12,0.792,0.136,0.003,0,0.003,NA,0.002,0.01,0.003,0.014,0.011,0.001,0.001,0.004,0.01,0.38,2.82,1.24,4.44,4742,0.002,20.6
47420021,NSRD0798,Ai,15,NA,NA,28.48,32.67,39.34,2.168,0.105,0.287,1.918,0.076,0.135,2.33,1.091,0.175,0.003,0,0,NA,0,0.012,0.003,0.017,0.008,0.001,0,0.003,0.01,0.52,3.06,1.45,5.03,4742,0.002,22.1
47420022,NSRD0798,Ai,16,NA,NA,23.98,31.29,41.79,2.222,0.106,0.241,1.701,0.083,0.154,2.35,0.906,0.208,0.004,0,0,NA,0.003,0.011,0.003,0.02,0.009,0.001,0,0.004,0.011,0.7,3.18,1.27,5.15,4742,0.003,23.3
47420023,NSRD0799,Ai,4,NA,NA,25.48,30.72,42.17,3.119,0.144,0.395,1.201,0.108,0.11,2.24,1.516,0.206,0.004,0,0,NA,0.001,0.036,0.004,0.034,0.012,0.001,0,0.006,0.011,0.16,3.88,0.5,4.54,4742,0.002,16
47420024,NSRD0799,Ai,7,NA,NA,30.17,31.6,40.04,2.814,0.124,0.469,1.35,0.092,0.087,2.69,1.229,0.258,0.004,0,0.001,NA,0.002,0.03,0.004,0.029,0.011,0.001,0,0.005,0.012,0.1,4.48,0.66,5.24,4742,0.001,18.8
47420025,NSRD0799,Ai,8,NA,NA,33.26,33.02,40.08,2.43,0.104,0.457,1.256,0.09,0.054,2.26,1.263,0.194,0.003,0,0.002,NA,0.001,0.028,0.003,0.024,0.01,0.001,0,0.004,0.01,0.06,3.79,0.45,4.3,4742,0.002,18.5
47420026,NSRD0799,Ai,9,NA,NA,32.13,32.21,40.15,2.67,0.126,0.459,1.375,0.095,0.087,2.41,1.519,0.212,0.004,0,0,NA,0.001,0.03,0.003,0.027,0.01,0.001,0.002,0.004,0.011,0.07,3.85,0.59,4.51,4742,0.003,18.3
47420027,NSRD0799,Ai,11,NA,NA,26.61,30.84,41.58,3.223,0.15,0.426,0.944,0.057,0.216,2.55,1.166,0.189,0.004,0,0,NA,0.002,0.03,0.004,0.028,0.011,0.002,0,0.005,0.01,0.08,4.45,0.36,4.89,4742,0.002,18.6
47420028,NSRD0799,Ai,15,NA,NA,23.23,28.67,41.62,3.638,0.183,0.422,1.589,0.116,0.118,2.85,1.142,0.113,0.004,0,0.003,NA,0.001,0.049,0.005,0.038,0.012,0.001,0,0.005,0.011,0.24,5.12,0.94,6.3,4742,0.002,20.5
47420029,NSRD0799,Ai,18,NA,NA,15.55,24.66,44.23,5.336,0.243,0.388,1.251,0.132,0.315,3.17,2.519,0.138,0.006,0,0.002,NA,0.004,0.057,0.007,0.046,0.017,0.002,0.003,0.008,0.012,0.32,5.82,0.66,6.8,4742,0.004,20.1
47420030,NSRD0799,Ai,19,NA,NA,29.23,30.03,42.66,3.075,0.129,0.438,1.182,0.064,0.081,2.58,1.515,0.178,0.004,0,0.001,NA,0.001,0.034,0.004,0.024,0.009,0.001,0.001,0.005,0.01,0.12,3.87,0.58,4.57,4742,0.002,17.9
47420031,NSRD0799,Ai,20,NA,NA,31.29,31.43,41.04,2.428,0.112,0.475,1.839,0.075,0.051,2.33,1.16,0.064,0.003,0,0,NA,0.002,0.031,0.003,0.019,0.008,0.001,0,0.005,0.012,0.08,3.94,1.29,5.31,4742,0.002,19
47420032,NSRD0800,Ai,7,NA,NA,11.24,22.13,46.16,6.517,0.308,0.366,0.931,0.09,0.382,3.26,2.758,0.109,0.007,0,0,NA,0.002,0.074,0.008,0.061,0.021,0.002,0,0.007,0.008,0.32,5.92,0.7,6.94,4742,0.004,19.6
47420033,NSRD0800,Ai,9,NA,NA,27.73,30.34,41.08,3.313,0.147,0.46,1.402,0.067,0.101,2.56,1.589,0.099,0.004,0,0,NA,0.003,0.041,0.004,0.025,0.01,0.001,0.001,0.007,0.011,0.17,4.44,0.74,5.35,4742,0.003,19.2
47420034,NSRD0800,Ai,10,NA,NA,28.01,30.84,40.39,2.865,0.138,0.484,1.727,0.114,0.091,2.57,1.48,0.289,0.004,0,0,NA,0.001,0.03,0.003,0.024,0.01,0.001,0.001,0.005,0.011,0.14,4.19,1.07,5.4,4742,0.002,17.8
47420035,NSRD0800,Ai,12,NA,NA,23.33,33.18,40.9,1.462,0.064,0.506,1.297,0.084,0.033,2.25,0.82,0.144,0.002,0,0.002,NA,0.002,0.016,0.002,0.013,0.007,0.001,0,0.004,0.012,0.05,3.9,0.67,4.62,4742,0.002,17.6
47420036,NSRD0800,Ai,13,NA,NA,33.35,33.19,38.64,2.569,0.122,0.514,1.123,0.082,0.11,2.5,1.505,0.2,0.003,0,0.001,NA,0.001,0.032,0.003,0.026,0.01,0.001,0,0.004,0.01,0.09,4.19,0.36,4.64,4742,0.001,18.7
47420037,NSRD0800,Ai,14,NA,NA,30.26,31.7,40.52,2.428,0.113,0.443,1.504,0.076,0.084,2.37,1.397,0.177,0.003,0,0.001,NA,0.001,0.027,0.004,0.023,0.01,0.001,0,0.004,0.01,0.08,3.9,0.9,4.88,4742,0.002,17.6
47420038,NSRD0800,Ai,16,NA,NA,30.82,32.98,39.54,1.924,0.083,0.407,1.405,0.102,0.051,2.26,0.709,0.075,0.003,0,0.003,NA,0.002,0.017,0.003,0.018,0.008,0,0,0.004,0.01,0.1,5.23,0.62,5.95,4742,0.002,21.1
47420039,NSRD0800,Ai,17,NA,NA,20.42,26.29,44.87,3.968,0.171,0.261,1.84,0.124,0.294,2.8,1.701,0.108,0.004,0,0.002,NA,0.003,0.027,0.004,0.036,0.015,0.001,0,0.006,0.011,0.28,4.3,1.16,5.74,4742,0.002,18.9
47420040,NSRD0800,Ai,18,NA,NA,26.7,30.06,42.18,2.455,0.099,0.266,2.014,0.183,0.095,2.41,0.908,0.115,0.003,0,0.002,NA,0.003,0.021,0.003,0.023,0.011,0.001,0,0.005,0.011,0.2,4.68,0.98,5.86,4742,0.002,20
47420041,NSRD0801,Ai,9,NA,NA,23.51,29.32,42.71,2.232,0.095,0.28,1.878,0.119,0.255,2.75,0.767,0.138,0.002,0,0,NA,0.001,0.013,0.002,0.019,0.008,0.001,0.001,0.004,0.009,0.37,4.74,1.17,6.28,4742,0.001,20.7
47420247,GVRD0267,Ai,10,NA,NA,22.02,31.88,35.89,1.643,0.07,0.664,0.493,0.084,0.288,2.59,0.192,0.046,0.002,0.001,0,NA,0,0.003,0.001,0.016,0.006,0,0,0.006,0.004,0.16,11.01,0.5,11.67,4742,0,28.2
47420248,GVRD0267,Ai,11,NA,NA,31.72,33.93,37.06,1.234,0.047,0.616,0.808,0.11,0.079,2.28,0.156,0.024,0.001,0.001,0.002,NA,0,0,0,0.01,0.005,0,0,0.004,0.004,0.09,8.56,-0.08,8.57,4742,0,24
47420249,GVRD0267,Ai,12,NA,NA,39.59,35.44,38.06,0.968,0.036,0.549,1.256,0.099,0.048,2.06,0.185,0.027,0.001,0.001,0.001,NA,0,0.003,0.001,0.008,0.004,0,0,0.004,0.006,-0.04,5.36,0.4,5.72,4742,0,20.8
47420250,GVRD0267,Ai,13,NA,NA,39.91,35.82,38.01,0.936,0.041,0.612,1.256,0.112,0.07,1.99,0.141,0.025,0.002,0,0.008,NA,0.002,0.004,0.001,0.008,0.005,0,0,0.003,0.009,0.04,5.08,0.26,5.38,4742,0.001,20.2
47420251,GVRD0267,Ai,14,NA,NA,23.31,30.23,41.39,1.988,0.091,0.478,0.657,0.073,0.156,2.52,0.022,0.029,0.002,0.001,0.003,NA,0.001,0.002,0.002,0.015,0.007,0,0,0.006,0.006,0.15,8.58,0.1,8.83,4742,0,23.1
47420252,GVRD0268,Ai,10,NA,NA,33.88,33.54,38.68,1.348,0.052,0.631,1.684,0.123,0.066,2.28,0.088,0.017,0.002,0,0,NA,0.003,0.003,0.001,0.01,0.006,0,0,0.004,0.007,0.07,5.74,0.86,6.67,4742,0.001,20.4
47420253,GVRD0268,Ai,11,NA,NA,34.2,34,38.44,1.521,0.068,0.61,1.302,0.129,0.208,2.22,0.2,0.028,0.002,0.001,0.001,NA,0.002,0.003,0.002,0.011,0.007,0,0.002,0.005,0.006,0.06,5.41,0.44,5.91,4742,0.001,19.4
47420254,GVRD0268,Ai,12,NA,NA,35.38,34.5,39.07,1.278,0.051,0.7,0.933,0.131,0.1,1.99,0.339,0.022,0.002,0,0.001,NA,0.002,0.008,0.001,0.01,0.005,0,0,0.004,0.008,0.04,5.42,0.02,5.48,4742,0.002,19.5
47420255,GVRD0268,Ai,13,NA,NA,38.19,35.61,37.49,1.836,0.08,0.593,0.777,0.176,0.086,1.97,0.444,0.032,0.003,0.001,0.001,NA,0.001,0.012,0.002,0.014,0.008,0,0.001,0.004,0.008,0.05,5.34,-0.2,5.19,4742,0.001,20.4
47420256,GVRD0268,Ai,14,NA,NA,33.77,34.63,37.31,1.451,0.064,0.589,0.773,0.152,0.08,2.24,0.167,0.027,0.002,0,0.003,NA,0,0.002,0.001,0.012,0.006,0,0,0.006,0.006,0.04,7.46,-0.27,7.23,4742,0.001,24.1
47420257,GVRD0268,Ai,15,NA,NA,37.43,35.81,37.65,1.495,0.064,0.596,0.422,0.1,0.054,1.92,0.175,0.014,0.002,0,0,NA,0,0.004,0.002,0.012,0.006,0,0,0.004,0.007,0.08,6.16,-0.34,5.9,4742,0.001,22.9
47420258,GVRD0269,Ai,8,NA,NA,32.37,32.86,40.69,1.925,0.091,0.548,0.597,0.122,0.1,2.19,0.235,0.025,0.002,0.001,0.002,NA,0,0.001,0.002,0.016,0.007,0,0,0.004,0.006,0.06,6.05,-0.25,5.86,4742,0,21.7
47420083,NSRD0796,BBWi,8,NA,NA,27.08,35.35,34.62,1.303,0.055,0.574,0.724,0.091,0.046,1.73,0.509,0.234,0.002,0.003,0.001,NA,0,0.006,0,0.01,0.002,0,0,0.002,0.011,0.06,9.05,-0.05,9.06,4742,0.001,22.7
47420084,NSRD0796,BBWi,9,NA,NA,18.96,35.73,28.7,1.214,0.05,0.612,0.799,0.087,0.022,2.18,0.516,0.138,0.002,0.002,0.003,NA,0,0.005,0,0.007,0.004,0,0,0.002,0.007,0.13,13.89,0.14,14.16,4742,0,28.2
47420085,NSRD0796,BBWi,10,NA,NA,16.22,33.14,32.67,0.943,0.038,0.582,0.71,0.095,0.007,2.26,0.44,0.151,0.002,0.002,0.004,NA,0,0.002,0,0.006,0.001,0,0,0.002,0.009,0.12,14.19,0.01,14.32,4742,0.002,27.5
47420086,NSRD0796,BBWi,11,NA,NA,14.53,33.29,30.58,1.094,0.046,0.564,0.83,0.1,0.015,2.28,0.36,0.025,0.002,0.001,0.003,NA,0,0.009,0,0.007,0.003,0,0,0.002,0.008,0.19,15.89,0.04,16.12,4742,0,32.1
47420087,NSRD0796,BBWi,12,NA,NA,23.39,32.76,35.95,1.499,0.062,0.534,0.848,0.096,0.04,2.4,0.373,0.035,0.003,0,0.004,NA,0.001,0.014,0.001,0.012,0.004,0,0,0.003,0.009,0.18,10.72,0.02,10.92,4742,0.003,25.6
47420088,NSRD0796,BBWi,13,NA,NA,28.87,34.18,34.88,1.332,0.057,0.541,1.132,0.098,0.042,2.8,0.111,0.035,0.002,0.001,0.001,NA,0,0,0,0.008,0.003,0.001,0,0.002,0.009,0.16,9.1,0.32,9.58,4742,0.001,25
47420089,NSRD0796,BBWi,14,NA,NA,12.1,31.38,33.57,1.485,0.064,0.525,1.198,0.139,0.048,2.41,0.194,0.055,0.003,0,0.002,NA,0,0.009,0.001,0.011,0.004,0.001,0,0.002,0.01,0.33,14.39,0.2,14.92,4742,0.002,30.3
47420090,NSRD0796,BBWi,15,NA,NA,10.21,30.32,34.93,2.044,0.088,0.482,0.953,0.107,0.11,3.12,0.356,0.114,0.004,0.001,0.003,NA,0,0.01,0.002,0.013,0.005,0,0,0.003,0.01,0.47,13.19,0.33,13.99,4742,0.001,29.4
47420091,NSRD0796,BBWi,16,NA,NA,11.16,31.01,34.04,1.842,0.078,0.503,0.807,0.11,0.099,2.65,0.174,0.074,0.003,0.002,0.002,NA,0,0,0,0.012,0.005,0,0,0.003,0.007,0.34,14.37,0.02,14.73,4742,0.002,30.9
47420092,NSRD0797,BBWi,5,NA,NA,41.94,35.55,38.06,1.001,0.044,0.599,1.304,0.087,0.02,2.48,0.433,0.05,0.002,0.001,0.003,NA,0.002,0.006,0.001,0.009,0.004,0,0,0.003,0.01,0.12,3.96,0.56,4.64,4742,0.003,19.3
47420093,NSRD0797,BBWi,6,NA,NA,44.26,36.3,37.46,1.008,0.045,0.651,1.295,0.09,0.024,2.34,0.592,0.136,0.002,0.001,0,NA,0.002,0.013,0,0.008,0.003,0,0,0.003,0.011,0.11,3.37,0.51,3.99,4742,0.002,18.9
47420094,NSRD0797,BBWi,7,NA,NA,43.63,36.3,37.21,1.062,0.048,0.623,1.183,0.094,0.028,2.59,0.467,0.071,0.003,0.001,0.002,NA,0.002,0.011,0,0.007,0.004,0,0,0.003,0.011,0.09,3.81,0.33,4.23,4742,0.001,19.6
47420095,NSRD0797,BBWi,10,NA,NA,45,36.34,37.18,1.016,0.045,0.642,1.479,0.089,0.021,2.49,0.657,0.075,0.002,0.001,0.001,NA,0.001,0.012,0,0.01,0.004,0,0,0.002,0.01,0.05,3.1,0.75,3.9,4742,0.003,18.4
47420096,NSRD0797,BBWi,11,NA,NA,40.47,33.6,40.57,1.211,0.053,0.513,1.859,0.081,0.084,2.41,0.512,0.05,0.002,0.001,0,NA,0.003,0.011,0.001,0.01,0.005,0.001,0,0.003,0.012,0.08,2.7,1.31,4.09,4742,0.002,17.5
47420097,NSRD0797,BBWi,12,NA,NA,42.89,35.39,37.96,1.212,0.052,0.527,1.892,0.115,0.038,2.36,0.541,0.041,0.002,0.002,0.002,NA,0.001,0.014,0.001,0.011,0.005,0,0,0.003,0.011,0.08,2.98,1.21,4.27,4742,0.003,18.7
47420098,NSRD0797,BBWi,15,NA,NA,33.3,34.04,37.48,1.216,0.052,0.635,1.404,0.106,0.077,2.47,0.322,0.087,0.002,0.002,0.002,NA,0.001,0.008,0.001,0.008,0.004,0,0,0.003,0.012,0.26,6.02,0.62,6.9,4742,0,22.4
47420099,NSRD0798,BBWi,11,NA,NA,14.32,28.92,40.27,3.232,0.147,0.329,1.921,0.069,0.186,2.67,0.925,0.158,0.006,0.001,0.003,NA,0,0.009,0.004,0.029,0.011,0.001,0,0.004,0.01,0.7,6.09,1.64,8.43,4742,0.003,23.8
47420100,NSRD0798,BBWi,12,NA,NA,16.11,28.83,41.59,2.739,0.126,0.307,1.876,0.1,0.191,2.47,0.679,0.134,0.005,0,0.003,NA,0.002,0.007,0.003,0.024,0.01,0.001,0,0.005,0.013,0.64,6.22,1.37,8.23,4742,0.002,23.4
47420101,NSRD0798,BBWi,13,NA,NA,33.4,33.43,39.25,2.126,0.105,0.308,2.131,0.103,0.116,2.25,0.832,0.126,0.004,0.001,0.004,NA,0.001,0.007,0.002,0.017,0.007,0,0,0.004,0.011,0.46,2.44,1.62,4.52,4742,0.001,20.1
47420102,NSRD0798,BBWi,14,NA,NA,32.98,31.97,42.55,1.725,0.078,0.284,1.934,0.131,0.097,2,0.825,0.118,0.004,0,0.005,NA,0.002,0.005,0.002,0.015,0.007,0.001,0,0.004,0.011,0.37,2.39,1.33,4.09,4742,0.003,18.9
47420103,NSRD0798,BBWi,15,NA,NA,29.82,32.03,40.52,2.106,0.095,0.293,2.127,0.1,0.126,2.29,0.981,0.132,0.004,0,0.004,NA,0.001,0.004,0.002,0.017,0.007,0,0,0.004,0.011,0.47,2.94,1.73,5.14,4742,0.001,19.5
47420104,NSRD0798,BBWi,16,NA,NA,26.66,31.89,40.72,2.195,0.104,0.259,1.84,0.094,0.117,2.32,0.848,0.145,0.004,0,0.003,NA,0,0.006,0.002,0.02,0.008,0,0,0.003,0.011,0.6,3.36,1.44,5.4,4742,0.003,21
47420105,NSRD0799,BBWi,4,NA,NA,26.55,30.16,41.88,3.277,0.141,0.416,1.42,0.102,0.117,2.38,1.537,0.197,0.005,0,0.001,NA,0.002,0.031,0.003,0.037,0.013,0.001,0.001,0.005,0.013,0.24,3.9,0.88,5.02,4742,0.002,16
47420106,NSRD0799,BBWi,7,NA,NA,31.93,30.7,40.62,3.114,0.139,0.457,1.51,0.094,0.084,2.64,1.463,0.214,0.005,0,0.001,NA,0.002,0.031,0.004,0.037,0.011,0.001,0,0.005,0.013,0.11,4.21,0.98,5.3,4742,0.003,17.4
47420107,NSRD0799,BBWi,8,NA,NA,35.93,32.3,39.82,2.535,0.109,0.484,1.477,0.119,0.083,2.32,1.323,0.183,0.004,0,0.001,NA,0.002,0.027,0.003,0.028,0.01,0,0,0.004,0.012,0.09,3.94,0.7,4.73,4742,0.002,17.9
47420108,NSRD0799,BBWi,9,NA,NA,35.09,32.34,39.25,2.471,0.111,0.489,1.55,0.113,0.094,2.54,1.233,0.228,0.004,0,0.002,NA,0.003,0.024,0.003,0.029,0.008,0.001,0,0.005,0.013,0.12,4.05,0.9,5.07,4742,0.003,17.7
47420109,NSRD0799,BBWi,11,NA,NA,28.76,31.07,40.92,3.119,0.139,0.422,1.123,0.066,0.328,2.59,1.047,0.155,0.005,0,0.004,NA,0.002,0.025,0.003,0.029,0.011,0.001,0.001,0.005,0.012,0.12,4.62,0.63,5.37,4742,0.002,18.4
47420110,NSRD0799,BBWi,15,NA,NA,25.92,29.34,41.55,3.843,0.185,0.406,1.497,0.112,0.118,2.76,1.228,0.081,0.005,0,0.003,NA,0.002,0.046,0.006,0.043,0.013,0.002,0,0.005,0.011,0.2,4.71,0.9,5.81,4742,0.004,19.7
47420111,NSRD0799,BBWi,18,NA,NA,17.17,25.1,43.74,5.583,0.25,0.366,1.112,0.101,0.312,3.07,2.604,0.109,0.007,0.001,0.005,NA,0.002,0.052,0.007,0.051,0.017,0.002,0,0.007,0.013,0.28,5.48,0.78,6.54,4742,0.005,18.8
47420112,NSRD0799,BBWi,19,NA,NA,34.46,31.68,40.54,2.603,0.118,0.463,1.636,0.106,0.064,2.3,1.236,0.053,0.004,0,0.005,NA,0.003,0.027,0.003,0.024,0.006,0.001,0,0.005,0.012,0.12,3.93,0.91,4.96,4742,0.002,18.8
47420113,NSRD0799,BBWi,20,NA,NA,33.09,30.93,41.02,3.206,0.133,0.438,1.277,0.075,0.083,2.63,1.547,0.168,0.005,0,0.003,NA,0.002,0.03,0.003,0.029,0.009,0.001,0.001,0.006,0.011,0.13,3.79,0.74,4.66,4742,0.004,17.5
47420114,NSRD0800,BBWi,7,NA,NA,12.32,22.76,45.86,6.464,0.296,0.369,0.923,0.073,0.355,3.24,2.598,0.083,0.008,0.001,0.003,NA,0.002,0.064,0.008,0.066,0.02,0.002,0.001,0.008,0.01,0.31,5.62,0.85,6.78,4742,0.005,18.6
47420115,NSRD0800,BBWi,9,NA,NA,29.82,29.78,41.67,3.554,0.154,0.439,1.398,0.078,0.135,2.51,1.708,0.093,0.005,0,0.004,NA,0.001,0.039,0.004,0.031,0.01,0.001,0,0.006,0.011,0.15,4.22,0.88,5.25,4742,0.003,18.3
47420116,NSRD0800,BBWi,10,NA,NA,30.87,30.28,41.14,3.076,0.131,0.462,1.754,0.076,0.09,2.47,1.642,0.241,0.005,0,0.004,NA,0.003,0.03,0.003,0.029,0.009,0.001,0,0.005,0.014,0.13,3.67,1.36,5.16,4742,0.002,16.8
47420117,NSRD0800,BBWi,12,NA,NA,35.93,33.74,39.31,1.28,0.058,0.546,1.565,0.104,0.028,2.31,0.652,0.108,0.002,0.001,0.005,NA,0.001,0.01,0,0.014,0.004,0,0,0.003,0.012,0.09,4.2,0.98,5.27,4742,0.002,17.6
47420118,NSRD0800,BBWi,13,NA,NA,35.2,32.29,39.51,2.389,0.105,0.528,1.496,0.107,0.085,2.41,1.363,0.176,0.004,0,0.002,NA,0.002,0.027,0.002,0.025,0.009,0.001,0.001,0.005,0.012,0.11,4,0.86,4.97,4742,0.002,17.5
47420119,NSRD0800,BBWi,14,NA,NA,36.78,32.45,40.15,2.442,0.107,0.438,1.486,0.096,0.12,2.27,1.341,0.164,0.029,0,0.002,NA,0.004,0.021,0.003,0.026,0.01,0.001,0,0.004,0.014,0.09,3.74,0.75,4.58,4742,0.006,17.3
47420120,NSRD0800,BBWi,16,NA,NA,32.88,32.28,40.15,2.008,0.087,0.4,1.54,0.094,0.068,2.22,0.726,0.155,0.005,0,0,NA,0.001,0.012,0.002,0.022,0.005,0,0,0.004,0.011,0.05,5.06,0.84,5.95,4742,0.002,19.9
47420121,NSRD0800,BBWi,17,NA,NA,24.34,28.1,43.43,3.463,0.146,0.284,1.783,0.124,0.241,2.66,1.33,0.079,0.005,0,0.005,NA,0.003,0.022,0.003,0.036,0.013,0.001,0,0.005,0.012,0.23,4.46,1.21,5.9,4742,0.004,18.1
47420122,NSRD0800,BBWi,18,NA,NA,28.66,29.93,42.05,2.377,0.101,0.291,2.026,0.133,0.109,2.4,0.857,0.075,0.005,0,0.001,NA,0.002,0.012,0.003,0.025,0.009,0,0,0.005,0.011,0.18,4.88,1.33,6.39,4742,0.002,19.2
47420123,NSRD0801,BBWi,9,NA,NA,25.5,28.92,43.46,2.153,0.085,0.288,2.112,0.111,0.182,2.64,0.643,0.133,0.005,0,0.005,NA,0.002,0.007,0.002,0.02,0.006,0,0,0.004,0.011,0.25,4.54,1.7,6.49,4742,0.003,18.3
47420271,GVRD0267,BBWi,10,NA,NA,24.88,33.39,34.85,1.637,0.073,0.649,0.595,0.12,0.288,2.55,0.194,0.009,0.04,0,0.003,NA,0.003,0,0.003,0,0.016,0.005,0,0.003,0,0.1,10.66,0.16,10.92,4742,0,26.2
47420272,GVRD0267,BBWi,11,NA,NA,30.06,35.11,33.5,1.248,0.05,0.65,0.893,0.139,0.075,2.44,0.17,0.011,0.01,0,0.002,NA,0.003,0,0,0,0.01,0.002,0,0.002,0,0.07,10.08,-0.14,10.01,4742,0,26.1
47420273,GVRD0267,BBWi,12,NA,NA,37.06,34.91,38.06,0.894,0.04,0.575,1.216,0.087,0.075,2.13,0.167,0.012,0.02,0,0.004,NA,0.002,0.001,0.002,0,0.009,0.003,0,0.002,0.001,0.01,5.84,0.47,6.32,4742,0,21
47420274,GVRD0267,BBWi,13,NA,NA,38.79,35.87,37.52,1.507,0.066,0.602,0.642,0.122,0.069,1.85,0.413,0.011,0.015,0,0.008,NA,0.003,0,0.001,0,0.011,0.004,0,0.002,0,-0.03,5.58,-0.34,5.21,4742,0,21.1
47420275,GVRD0267,BBWi,14,NA,NA,34.8,35.24,36.81,1.528,0.065,0.541,0.746,0.146,0.114,2.18,0.166,0.01,0.01,0.002,0.004,NA,0.003,0.002,0.001,0,0.013,0.005,0,0.003,0,0,7.06,-0.28,6.78,4742,0,23.4
47420276,GVRD0268,BBWi,10,NA,NA,36.2,34.67,37.53,1.358,0.056,0.593,1.67,0.107,0.101,2.21,0.079,0.009,0.01,0,0,NA,0.003,0,0.001,0,0.01,0.004,0,0.003,0.001,0.04,5.05,0.96,6.05,4742,0,20.5
47420277,GVRD0268,BBWi,11,NA,NA,40.51,37.32,35.67,1.151,0.051,0.584,1.261,0.129,0.062,1.96,0.188,0.012,0.009,0,0.006,NA,0.002,0,0.002,0,0.009,0.004,0,0.002,0,0.02,4.82,0.3,5.14,4742,0,20.7
47420278,GVRD0268,BBWi,12,NA,NA,37.17,36.43,37.35,1.112,0.045,0.659,0.728,0.105,0.067,1.81,0.327,0.011,0.016,0,0.008,NA,0.002,0.001,0.002,0,0.009,0.003,0,0.002,0,0.02,5.39,-0.13,5.28,4742,0,19.8
47420279,GVRD0268,BBWi,13,NA,NA,39.44,35.5,38.47,0.973,0.042,0.548,1.267,0.088,0.042,1.97,0.115,0.011,0.006,0,0.009,NA,0.002,0.001,0.002,0,0.009,0.002,0,0.002,0,0.01,4.91,0.5,5.42,4742,0,20.3
47420280,GVRD0268,BBWi,14,NA,NA,22.08,31.48,38.21,2.425,0.104,0.478,0.647,0.094,0.167,2.83,0.022,0.01,0.009,0.002,0,NA,0.003,0,0.001,0,0.018,0.007,0,0.003,0,0.1,9.43,-0.03,9.5,4742,0,24.5
47420281,GVRD0268,BBWi,15,NA,NA,36.42,35.45,37.91,1.766,0.078,0.534,0.565,0.131,0.092,1.98,0.189,0.01,0.018,0.002,0.006,NA,0.003,0.001,0.003,0,0.015,0.005,0,0.002,0,0.03,5.92,-0.4,5.55,4742,0,22.4
47420282,GVRD0269,BBWi,8,NA,NA,33.94,33.83,38.93,1.872,0.083,0.565,0.668,0.122,0.197,2.19,0.27,0.01,0.019,0.002,0.002,NA,0.003,0.002,0.001,0,0.016,0.005,0,0.003,0,0.07,6.04,-0.12,5.99,4742,0,21.9
47420165,NSRD0796,SMC,8,NA,NA,27.57,37.13,33.54,1.187,0.052,0.613,0.726,0.097,0.029,1.72,0.481,0.237,0.002,0.002,0,NA,0,0.006,0.002,0.009,0.005,0.001,0.001,0.002,0.008,0.05,7.71,0.28,8.04,4742,0.001,23.1
47420166,NSRD0796,SMC,9,NA,NA,18.34,36.2,28.24,1.245,0.053,0.612,0.694,0.088,0.017,2.23,0.54,0.12,0.002,0.001,0,NA,0,0.009,0,0.008,0.005,0.001,0,0.002,0.007,0.11,13.86,0.08,14.05,4742,0,29.9
47420167,NSRD0796,SMC,10,NA,NA,16.01,34.48,30.58,0.996,0.043,0.59,0.72,0.088,0.002,2.42,0.453,0.157,0.001,0.001,0,NA,0,0.005,0,0.007,0.004,0.001,0.001,0.002,0.009,0.17,14.16,0.06,14.39,4742,0,29.1
47420168,NSRD0796,SMC,11,NA,NA,14.42,33.55,30.2,1.074,0.046,0.555,0.767,0.086,0.008,2.34,0.424,0.023,0.002,0,0.002,NA,0,0.016,0,0.006,0.004,0.001,0.001,0.002,0.008,0.25,16,0.06,16.31,4742,0,33.6
47420169,NSRD0796,SMC,12,NA,NA,22.91,33.46,34.58,1.368,0.06,0.559,0.97,0.107,0.036,2.45,0.367,0.03,0.002,0,0,NA,0,0.016,0.001,0.009,0.005,0.001,0,0.003,0.008,0.17,10.86,0.13,11.16,4742,0,28
47420170,NSRD0796,SMC,13,NA,NA,27.47,35.02,33.94,1.523,0.068,0.507,0.995,0.084,0.042,2.9,0.128,0.049,0.003,0,0,NA,0,0.007,0.001,0.01,0.005,0,0,0.002,0.007,0.2,8.93,0.21,9.34,4742,0,26.7
47420171,NSRD0796,SMC,14,NA,NA,10.51,31.02,34.29,1.345,0.058,0.545,0.61,0.103,0.04,2.5,0.181,0.06,0.002,0,0,NA,0,0.008,0,0.009,0.005,0.001,0,0.002,0.007,0.38,14.87,0.39,15.64,4742,0,33.3
47420172,NSRD0796,SMC,15,NA,NA,12.37,30.99,34.49,2.308,0.104,0.458,1.028,0.106,0.126,3.24,0.38,0.151,0.003,0.001,0,NA,0,0.013,0.002,0.016,0.008,0.001,0.001,0.003,0.008,0.57,11.77,0.6,12.94,4742,0.001,31
47420173,NSRD0796,SMC,16,NA,NA,10.79,30.77,34.11,2.292,0.103,0.483,0.81,0.106,0.149,2.85,0.171,0.058,0.002,0.002,0,NA,0,0.005,0.002,0.015,0.007,0.001,0,0.002,0.006,0.36,13.57,0.61,14.54,4742,0.001,32.5
47420174,NSRD0797,SMC,5,NA,NA,40.43,36.53,37.78,0.967,0.043,0.554,1.182,0.094,0.021,2.41,0.454,0.049,0.002,0,0,NA,0.001,0.013,0.001,0.007,0.004,0.001,0,0.002,0.007,0.05,3.4,0.44,3.89,4742,0.001,20.3
47420175,NSRD0797,SMC,6,NA,NA,39.13,35.46,38.9,0.92,0.044,0.63,1.445,0.087,0.022,2.36,0.551,0.056,0.002,0,0,NA,0,0.009,0.001,0.007,0.004,0.001,0,0.002,0.009,0.07,3.12,0.82,4.01,4742,0,19.4
47420176,NSRD0797,SMC,7,NA,NA,40.15,37.57,36.15,1.054,0.052,0.61,0.908,0.084,0.026,2.58,0.445,0.086,0.002,0,0,NA,0,0.011,0.001,0.009,0.005,0,0,0.002,0.007,0.15,3.8,0.11,4.06,4742,0.001,21.7
47420177,NSRD0797,SMC,10,NA,NA,42.02,37.83,35.39,1.096,0.05,0.617,1.233,0.096,0.024,2.56,0.711,0.084,0.002,0,0,NA,0.001,0.015,0.001,0.008,0.005,0.001,0,0.003,0.009,0.04,3.09,0.48,3.61,4742,0.001,19.7
47420178,NSRD0797,SMC,11,NA,NA,39.5,35.89,37.73,1.124,0.054,0.527,1.806,0.112,0.106,2.36,0.508,0.055,0.002,0,0,NA,0,0.01,0.001,0.01,0.005,0.001,0,0.002,0.008,0,2.78,1.08,3.86,4742,0.001,19.3
47420179,NSRD0797,SMC,12,NA,NA,40.06,36.34,37.28,1.339,0.057,0.502,1.518,0.093,0.046,2.43,0.64,0.058,0.003,0,0.001,NA,0,0.015,0.002,0.01,0.005,0.001,0,0.002,0.008,0.04,2.93,0.84,3.81,4742,0.001,20.4
47420180,NSRD0797,SMC,15,NA,NA,33.25,36.38,34.67,1.293,0.059,0.602,1.391,0.118,0.084,2.55,0.335,0.096,0.003,0,0,NA,0,0.01,0.001,0.009,0.005,0,0,0.002,0.008,0.27,5.71,0.54,6.52,4742,0,24.8
47420181,NSRD0798,SMC,11,NA,NA,14.79,29.86,38.52,2.947,0.135,0.34,1.837,0.094,0.134,2.7,0.872,0.22,0.005,0,0,NA,0.001,0.012,0.003,0.025,0.01,0.001,0,0.004,0.009,0.81,6.85,1.34,9,4742,0.001,29.7
47420182,NSRD0798,SMC,12,NA,NA,16.94,29.59,41.45,2.565,0.115,0.294,1.475,0.089,0.148,2.43,0.704,0.193,0.004,0,0,NA,0,0.01,0.003,0.021,0.009,0.001,0,0.003,0.008,0.68,6.28,0.96,7.92,4742,0.001,25.5
47420183,NSRD0798,SMC,13,NA,NA,30.74,33.55,39.21,1.915,0.093,0.32,2.118,0.11,0.122,2.22,0.807,0.141,0.004,0,0.004,NA,0.001,0.011,0.003,0.015,0.007,0.001,0,0.004,0.01,0.41,2.6,1.59,4.6,4742,0.002,21.9
47420184,NSRD0798,SMC,14,NA,NA,33.35,34.79,38.59,1.68,0.076,0.314,1.776,0.122,0.087,2.03,0.885,0.139,0.003,0,0,NA,0,0.008,0.002,0.013,0.006,0.001,0,0.003,0.008,0.33,2.85,1.08,4.26,4742,0.002,21.7
47420185,NSRD0798,SMC,15,NA,NA,29.52,33.55,38.55,1.879,0.089,0.297,2.174,0.123,0.139,2.24,0.87,0.166,0.004,0,0,NA,0.001,0.009,0.003,0.016,0.007,0.001,0,0.003,0.01,0.47,3.06,1.63,5.16,4742,0.002,22.7
47420186,NSRD0798,SMC,16,NA,NA,26.54,33.47,39.19,1.993,0.097,0.261,1.471,0.089,0.141,2.23,0.779,0.189,0.003,0,0,NA,0,0.011,0.003,0.017,0.007,0.001,0.001,0.003,0.009,0.6,3.87,0.9,5.37,4742,0.001,24.4
47420187,NSRD0799,SMC,4,NA,NA,26.35,31.68,40.81,2.869,0.13,0.423,1.059,0.092,0.079,2.35,1.293,0.247,0.004,0,0,NA,0.001,0.03,0.004,0.031,0.01,0.001,0.001,0.005,0.01,0.12,4.32,0.46,4.9,4742,0.002,17.3
47420188,NSRD0799,SMC,7,NA,NA,28.87,30.56,40.8,2.908,0.128,0.464,1.722,0.11,0.075,2.61,1.415,0.238,0.004,0,0,NA,0.001,0.033,0.003,0.03,0.01,0.001,0.001,0.004,0.01,0.08,4.24,1.17,5.49,4742,0.001,18.5
47420189,NSRD0799,SMC,8,NA,NA,32.04,32.68,38.88,2.547,0.121,0.499,1.401,0.095,0.082,2.51,1.336,0.243,0.004,0,0,NA,0,0.03,0.003,0.026,0.009,0.001,0,0.004,0.01,0.07,4.31,0.73,5.11,4742,0.002,19.1
47420190,NSRD0799,SMC,9,NA,NA,31.95,32.79,38.95,2.503,0.116,0.472,1.339,0.122,0.09,2.64,1.214,0.229,0.004,0,0,NA,0.001,0.028,0.004,0.026,0.009,0.001,0.002,0.004,0.009,0.07,4.23,0.58,4.88,4742,0.002,19
47420191,NSRD0799,SMC,11,NA,NA,26.73,30.93,41.27,2.967,0.132,0.43,1.118,0.072,0.136,2.64,0.948,0.173,0.003,0,0,NA,0.001,0.025,0.004,0.025,0.009,0.001,0,0.004,0.009,0.09,4.86,0.56,5.51,4742,0.001,19.6
47420192,NSRD0799,SMC,15,NA,NA,22.63,28.49,41.69,3.513,0.167,0.423,1.804,0.195,0.112,2.9,1.041,0.117,0.004,0,0,NA,0,0.044,0.005,0.04,0.012,0.001,0.001,0.005,0.01,0.25,5.2,1,6.45,4742,0.002,21.1
47420193,NSRD0799,SMC,18,NA,NA,15.17,24.36,44.72,5.451,0.24,0.386,1.018,0.114,0.255,3.09,2.711,0.138,0.006,0,0,NA,0.002,0.056,0.007,0.045,0.017,0.002,0.001,0.007,0.01,0.34,6.03,0.59,6.96,4742,0.003,20.5
47420194,NSRD0799,SMC,19,NA,NA,32.41,33.07,39.4,2.465,0.115,0.475,1.327,0.063,0.042,2.37,1.1,0.061,0.003,0,0.001,NA,0.001,0.029,0.003,0.021,0.008,0.001,0,0.004,0.009,0.14,3.89,0.63,4.66,4742,0.001,19.6
47420195,NSRD0799,SMC,20,NA,NA,31.39,31.77,40.88,2.662,0.119,0.466,1.253,0.062,0.077,2.53,1.253,0.168,0.003,0,0,NA,0.001,0.03,0.003,0.023,0.008,0.001,0,0.004,0.01,0.09,4.01,0.72,4.82,4742,0.002,19
47420196,NSRD0800,SMC,7,NA,NA,14.98,25.04,44.17,5.536,0.265,0.399,0.754,0.043,0.314,3.08,2.212,0.102,0.006,0,0,NA,0.002,0.062,0.008,0.057,0.018,0.002,0.002,0.008,0.008,0.28,6.16,0.59,7.03,4742,0.003,21.4
47420197,NSRD0800,SMC,9,NA,NA,27.47,30.46,41.63,2.812,0.131,0.463,1.548,0.089,0.062,2.48,1.274,0.077,0.003,0,0,NA,0.002,0.032,0.004,0.023,0.009,0.002,0,0.005,0.011,0.15,4.49,0.98,5.62,4742,0.002,19.6
47420198,NSRD0800,SMC,10,NA,NA,30.27,31.3,40.76,2.671,0.122,0.466,1.556,0.089,0.07,2.44,1.418,0.269,0.003,0,0,NA,0.002,0.03,0.004,0.024,0.008,0.001,0.002,0.004,0.01,0.09,3.95,1.03,5.07,4742,0.002,19.6
47420199,NSRD0800,SMC,12,NA,NA,26.35,35.86,37.95,1.287,0.061,0.519,1.041,0.08,0.044,2.18,0.677,0.159,0.002,0,0,NA,0.001,0.015,0.002,0.012,0.005,0.001,0,0.003,0.009,0.01,4.03,0.32,4.36,4742,0.001,18.7
47420200,NSRD0800,SMC,13,NA,NA,32.51,33.19,38.77,2.696,0.126,0.502,1.109,0.088,0.083,2.47,1.61,0.195,0.003,0,0,NA,0,0.032,0.003,0.026,0.01,0.002,0,0.004,0.009,0.08,4.11,0.42,4.61,4742,0.002,18.6
47420201,NSRD0800,SMC,14,NA,NA,31.58,32.59,40.34,2.203,0.101,0.455,1.322,0.081,0.058,2.29,1.198,0.202,0.003,0.004,0,NA,0.001,0.022,0.003,0.022,0.009,0.001,0,0.004,0.009,0.05,4.07,0.72,4.84,4742,0.003,17.6
47420202,NSRD0800,SMC,16,NA,NA,32.69,34.8,37.22,1.73,0.074,0.427,1.333,0.09,0.032,2.22,0.605,0.064,0.002,0,0,NA,0.001,0.013,0.002,0.017,0.006,0.001,0,0.002,0.009,0.09,5.47,0.57,6.13,4742,0.001,21.5
47420203,NSRD0800,SMC,17,NA,NA,20.48,26.56,43.48,3.623,0.144,0.304,2.071,0.143,0.355,2.89,1.546,0.106,0.004,0,0,NA,0.001,0.028,0.004,0.032,0.014,0.001,0,0.004,0.01,0.27,4.85,1.44,6.56,4742,0.002,19.8
47420204,NSRD0800,SMC,18,NA,NA,28.87,32.62,38.45,2.215,0.093,0.31,1.841,0.147,0.122,2.48,0.768,0.11,0.003,0,0,NA,0.001,0.014,0.002,0.021,0.009,0.001,0,0.004,0.009,0.19,5.33,0.96,6.48,4742,0.001,22
47420205,NSRD0801,SMC,9,NA,NA,25.98,31.22,40.07,2.211,0.088,0.261,2.022,0.128,0.16,2.76,0.666,0.165,0.002,0,0.004,NA,0,0.01,0.002,0.018,0.008,0.001,0,0.004,0.008,0.35,4.58,1.36,6.29,4742,0.001,21.6
47420295,GVRD0267,SMC,10,NA,NA,24.39,33.68,34.09,1.571,0.069,0.692,0.58,0.119,0.189,2.64,0.221,0.019,0.003,0,0,NA,0.002,0.009,0.001,0.016,0.006,0.001,0,0.003,0.009,0.11,11.52,0.02,11.65,4742,0.001,27.5
47420296,GVRD0267,SMC,11,NA,NA,31.83,33.37,38.44,1.063,0.048,0.594,0.872,0.095,0.057,2.22,0.163,0.018,0.002,0,0,NA,0,0.005,0,0.01,0.004,0.001,0,0.002,0.009,0.07,8.17,0.04,8.28,4742,0.001,23.8
47420297,GVRD0267,SMC,12,NA,NA,41.2,36.91,36.19,0.807,0.037,0.541,1.242,0.121,0.05,1.97,0.167,0.015,0.002,0,0,NA,0.002,0.008,0.001,0.009,0.003,0.001,0,0.002,0.01,-0.01,5.63,0.34,5.96,4742,0.001,21.9
47420298,GVRD0267,SMC,13,NA,NA,36.89,34.06,40.33,0.89,0.036,0.57,1.334,0.101,0.029,2.02,0.117,0.015,0.002,0,0.001,NA,0.012,0.004,0,0.008,0.004,0.002,0,0.003,0.01,0,5.14,0.62,5.76,4742,0.003,20.3
47420299,GVRD0267,SMC,14,NA,NA,24.07,30.41,42.38,1.467,0.063,0.5,0.641,0.064,0.098,2.4,0.009,0.016,0.002,0,0,NA,0.001,0.003,0.001,0.013,0.005,0.002,0,0.003,0.009,0.12,8.96,-0.06,9.02,4742,0.002,24.2
47420300,GVRD0268,SMC,10,NA,NA,33.44,33.61,38.77,1.197,0.051,0.636,1.446,0.111,0.112,2.26,0.089,0.007,0.002,0,0,NA,0,0.006,0.002,0.008,0.004,0,0,0.003,0.009,-0.01,6.04,0.74,6.77,4742,0.001,21.3
47420301,GVRD0268,SMC,11,NA,NA,39.59,36.96,35.48,1.132,0.048,0.663,1.083,0.132,0.049,2.06,0.235,0.013,0.002,0,0,NA,0,0.008,0.002,0.008,0.004,0.001,0,0.002,0.008,0.01,5.56,0.14,5.71,4742,0.001,21.2
47420302,GVRD0268,SMC,12,NA,NA,36.68,36.07,38.2,0.975,0.038,0.662,0.835,0.149,0.074,1.78,0.299,0.016,0.002,0,0.001,NA,0.002,0.008,0.001,0.007,0.004,0.001,0,0.002,0.01,0.05,5.28,-0.11,5.22,4742,0.002,19.9
47420303,GVRD0268,SMC,13,NA,NA,36.89,35.13,38.27,1.51,0.067,0.615,0.638,0.12,0.07,1.93,0.395,0.033,0.003,0,0.004,NA,0.001,0.012,0.002,0.011,0.005,0.002,0,0.002,0.007,0.04,5.79,-0.25,5.58,4742,0.002,21.3
47420304,GVRD0268,SMC,14,NA,NA,29.35,33.42,36.78,1.765,0.074,0.561,0.619,0.135,0.154,2.55,0.135,0.008,0.002,0,0,NA,0.001,0.005,0.002,0.014,0.006,0,0,0.002,0.007,0.12,8.79,-0.18,8.73,4742,0.002,25.1
47420305,GVRD0268,SMC,15,NA,NA,38.4,36.18,37.16,1.55,0.069,0.551,0.525,0.109,0.081,1.92,0.179,0.007,0.003,0,0,NA,0,0.004,0.002,0.012,0.005,0.001,0,0.003,0.007,0.05,6.05,-0.42,5.68,4742,0.001,23.2
47420306,GVRD0269,SMC,8,NA,NA,30.32,32.88,39.81,1.884,0.082,0.593,0.527,0.108,0.14,2.33,0.194,0.01,0.004,0,0.001,NA,0.004,0.004,0.003,0.016,0.008,0.001,0,0.004,0.007,0.1,7.19,-0.22,7.07,4742,0.001,23.4
