Repository: mclauson-fortescue/IB_regression_review_082024

updates to comments to first pass regression review for IB.

File: data/DTR_OPF_extraction.csv (part 5 of 13)
hole_id,type,comp_no,process_method,pass,mass_g,mass_pct,D80_micron,Fe_pct_XRF,SiO2_pct_XRF,Al2O3_pct_XRF,TiO2_pct_XRF,Mn_pct_XRF,CaO_pct_XRF,P_pct_XRF,S_pct_XRF,MgO_pct_XRF,K2O_pct_XRF,Na2O_pct_XRF,Zn_pct_XRF,As_pct_XRF,Cl_pct_XRF,Cu_pct_XRF,Pb_pct_XRF,Ba_pct_XRF,V_pct_XRF,Cr_pct_XRF,Ni_pct_XRF,Co_pct_XRF,Sn_pct_XRF,Zr_pct_XRF,Sr_pct_XRF,Fe3O4_pct_SATMAGAN,LOI_371_pct,LOI_650_pct,LOI_1000_pct,LOI_total_pct
NSRD0796,DTR Mags, 3,HIG5 DTR,P5,24.52,61.3,25.952000000000002,68.89,3.628,0.18,0.015,0.036,0.034,0.008,0.006,0.167,0.061,0.012,0.003,0.001,5e-4,0.004,0.004,0.003,0.004,0.027,0.008,0.001,5e-4,5e-4,0.003,91.65,-0.37,-1.28,-1.2,-2.85
NSRD0796,DTR Tails, 3,HIG5 DTR,P5,15.48,38.700000000000003,19.866,12,63.88,3.03,0.135,0.782,0.743,0.167,0.083,3.39,0.996,0.079,0.006,5e-4,0.005,0.012,5e-4,0.014,5e-4,0.003,0.004,5e-4,5e-4,0.008,0.007,0.9,0.25,8.3,0.45,9
NSRD0796,Calc Head, 3,HIG5 DTR,P5,40,100,23.773212000000004,46.873569999999994,26.945524000000006,1.2829499999999998,0.06144000000000001,0.32470200000000005,0.308383,0.06953300000000001,0.035799000000000004,1.414301,0.422845,0.037929000000000004,0.004161000000000001,8.065e-4,0.0022415,0.007096,0.0026455000000000003,0.007257,0.0026455000000000003,0.017712,0.006452,8.065e-4,5e-4,0.0034025000000000006,0.004548,56.52975000000001,-0.13005999999999995,2.4274600000000004,-0.5614499999999998,1.7359500000000003
NSRD0796,Head, 3,HIG5 DTR,P5,NA,NA,22.459,47.7,26.32,1.258,0.062,0.329,0.311,0.068,0.036,1.4,0.411,0.03,0.003,5e-4,0.004,0.002,0.002,0.007,0.002,0.018,0.008,0.001,5e-4,0.003,0.01,58.04,-0.21,2.41,-0.55,1.65
NSRD0796,DTR Mags, 3,HIG5 DTR,P6,24.29,60.724999999999994,23.768000000000001,69.66,2.685,0.143,0.013,0.029,0.029,0.006,0.006,0.134,0.04,0.018,0.003,0.001,5e-4,0.004,0.003,0.003,0.004,0.028,0.009,0.002,5e-4,5e-4,0.002,92.23,-0.42,-1.43,-1.09,-2.94
NSRD0796,DTR Tails, 3,HIG5 DTR,P6,15.71,39.275000000000006,17.707000000000001,11.71,64.06,3.062,0.143,0.782,0.738,0.166,0.082,3.39,1.007,0.085,0.006,5e-4,0.005,0.012,5e-4,0.014,5e-4,0.004,0.004,5e-4,5e-4,0.009,0.01,0.65,0.24,8.24,0.44,8.92
NSRD0796,Calc Head, 3,HIG5 DTR,P6,40,100,21.598162000000002,46.90013749999999,26.790031250000002,1.28943725,0.0640575,0.3247407500000001,0.30745975000000003,0.06884000000000001,0.035849000000000006,1.412794,0.41978925000000006,0.044314250000000006,0.00417825,8.036250000000001e-4,0.0022673750000000003,0.007142000000000001,0.002018125,0.00732025,0.0026253749999999997,0.018574,0.007036249999999999,0.0014108749999999998,5e-4,0.0038383750000000006,0.005142,56.261955,-0.16078499999999998,2.3678925000000004,-0.4890924999999999,1.7180150000000003
NSRD0796,Head, 3,HIG5 DTR,P6,NA,NA,20.359000000000002,47.5,26.34,1.252,0.062,0.329,0.311,0.068,0.037,1.4,0.41,0.029,0.002,5e-4,0.002,5e-4,5e-4,0.008,0.002,0.018,0.007,0.001,5e-4,0.003,0.009,57.46,-0.23,2.35,-0.45,1.67
NSRD0796,DTR Mags, 4,HIG5 DTR,P1,29.34,73.350000000000009,60.648000000000003,61.68,12.18,0.411,0.026,0.125,0.14,0.032,0.01,0.44,0.132,0.022,0.003,5e-4,0.001,0.004,0.006,0.01,0.003,0.019,0.008,0.001,5e-4,5e-4,0.005,82.19,-0.15,0.12,-1.56,-1.59
NSRD0796,DTR Tails, 4,HIG5 DTR,P1,10.66,26.650000000000002,51.982999999999997,12.67,63.99,2.269,0.101,0.875,0.915,0.175,0.042,3.04,0.568,0.059,0.004,5e-4,0.005,0.009,5e-4,0.007,5e-4,0.002,0.004,5e-4,5e-4,0.006,0.01,2.74,0.21,8.35,0.56,9.12
NSRD0796,Calc Head, 4,HIG5 DTR,P1,40,100.00000000000001,58.338777500000006,48.618835,25.987365000000004,0.906157,0.04598750000000001,0.324875,0.3465375,0.0701095,0.018528000000000003,1.1329,0.24819400000000003,0.0318605,0.0032665000000000003,5.000000000000001e-4,0.002066,0.0053325000000000004,0.00453425,0.009200500000000002,0.0023337500000000003,0.0144695,0.006934000000000001,8.667500000000001e-4,5.000000000000001e-4,0.0019657500000000005,0.006332500000000001,61.016575,-0.05406000000000002,2.313295,-0.9950200000000001,1.2642149999999999
NSRD0796,Head, 4,HIG5 DTR,P1,NA,NA,52.956000000000003,49.09,25.3,0.892,0.044,0.338,0.358,0.07,0.018,1.18,0.227,0.026,0.002,5e-4,0.002,5e-4,5e-4,5e-4,0.002,0.014,0.006,5e-4,5e-4,5e-4,0.008,60.55,-0.1,2.44,-1.03,1.31
NSRD0796,DTR Mags, 4,HIG5 DTR,P2,27.07,67.674999999999997,39.61,66.13,7.012,0.249,0.018,0.07,0.079,0.018,0.007,0.254,0.074,0.012,0.003,5e-4,0.001,0.004,0.004,0.005,0.003,0.021,0.008,0.001,5e-4,5e-4,0.004,89.53,-0.23,-0.6,-1.61,-2.44
NSRD0796,DTR Tails, 4,HIG5 DTR,P2,12.93,32.324999999999996,34.396999999999998,11.99,64.98,2.34,0.1,0.86,0.904,0.18,0.041,3.02,0.59,0.067,0.003,5e-4,0.005,0.008,5e-4,0.004,5e-4,0.003,0.004,5e-4,5e-4,0.006,0.01,1.88,0.18,8.3,0.48,8.96
NSRD0796,Calc Head, 4,HIG5 DTR,P2,40,100,37.92489775,48.629245,25.750155999999997,0.9249157499999998,0.0445065,0.3253675,0.34568124999999994,0.07036649999999998,0.0179905,1.1481095,0.24079699999999996,0.02977875,0.003,5e-4,0.002293,0.005293,0.002868625,0.0046767499999999995,0.002191875,0.0151815,0.006706999999999999,8.383749999999999e-4,5e-4,0.002277875,0.0059394999999999995,61.1971375,-0.09746750000000003,2.2769250000000003,-0.9344075000000001,1.2450500000000002
NSRD0796,Head, 4,HIG5 DTR,P2,NA,NA,35.033999999999999,49.18,25.17,0.889,0.042,0.335,0.353,0.07,0.017,1.17,0.225,0.025,0.002,5e-4,0.001,5e-4,5e-4,0.004,0.001,0.015,0.006,5e-4,5e-4,5e-4,0.008,61.9,-0.14,2.34,-0.93,1.27
NSRD0796,DTR Mags, 4,HIG5 DTR,P3,26.119999999999997,65.3,32.384,67.8,5.097,0.186,0.014,0.052,0.058,0.013,0.006,0.188,0.053,0.009,0.003,5e-4,5e-4,0.004,0.006,0.003,0.003,0.022,0.008,0.002,5e-4,5e-4,0.004,93.01,-0.27,-0.92,-1.5,-2.69
NSRD0796,DTR Tails, 4,HIG5 DTR,P3,13.880000000000003,34.70000000000001,26.532,11.64,65.28,2.359,0.1,0.86,0.897,0.18,0.042,3.02,0.596,0.058,0.004,5e-4,0.004,0.01,5e-4,0.006,5e-4,0.002,0.002,5e-4,0.001,0.007,0.01,1.39,0.18,8.26,0.49,8.93
NSRD0796,Calc Head, 4,HIG5 DTR,P3,40,100,30.353356000000005,48.312479999999994,25.980501000000007,0.9400310000000002,0.043842000000000006,0.33237600000000006,0.3491330000000001,0.07094900000000001,0.018492000000000005,1.1707040000000002,0.24142100000000002,0.02600300000000001,0.003347,5e-4,0.0017145000000000005,0.006082000000000001,0.0040915000000000005,0.004041,0.0021325,0.015059999999999997,0.005918,0.0014795,6.735e-4,0.0027555000000000006,0.006082000000000001,61.21786,-0.11384999999999998,2.265460000000001,-0.8094699999999999,1.3421400000000012
NSRD0796,Head, 4,HIG5 DTR,P3,NA,NA,28.271000000000001,49.03,25.19,0.899,0.041,0.337,0.355,0.069,0.018,1.18,0.228,0.023,0.002,5e-4,0.002,0.002,0.002,0.006,0.002,0.015,0.007,5e-4,5e-4,5e-4,0.012,61.32,-0.18,2.29,-0.82,1.29
NSRD0796,DTR Mags, 4,HIG5 DTR,P4,25.81,64.525000000000006,28.686,68.96,3.851,0.154,0.012,0.043,0.046,0.009,0.005,0.153,0.035,0.025,0.003,5e-4,5e-4,0.003,0.004,0.003,0.003,0.022,0.012,0.002,5e-4,5e-4,0.002,95.52,-0.33,-1.13,-1.4,-2.86
NSRD0796,DTR Tails, 4,HIG5 DTR,P4,14.190000000000001,35.475000000000001,23.760999999999999,11.39,65.57,2.349,0.1,0.86,0.894,0.18,0.04,3.02,0.594,0.06,0.004,5e-4,0.005,0.009,5e-4,0.01,5e-4,0.003,0.003,5e-4,5e-4,0.007,0.009,0.9,0.19,8.35,0.46,9
NSRD0796,Calc Head, 4,HIG5 DTR,P4,40,100,26.977025000000005,48.537042500000005,25.74581525,0.9326762500000002,0.043218000000000006,0.33283075000000006,0.346828,0.06966225000000001,0.01741625,1.1700682500000001,0.23330525000000002,0.03741625,0.00335475,5e-4,0.002096375,0.0051285,0.002758375000000001,0.00548325,0.002113125,0.01525975,0.00880725,0.0014678750000000002,5e-4,0.0028058750000000006,0.004483249999999999,61.953554999999994,-0.14553000000000005,2.23303,-0.7401650000000001,1.3473350000000002
NSRD0796,Head, 4,HIG5 DTR,P4,NA,NA,24.751999999999999,49.25,25.13,0.879,0.043,0.335,0.352,0.07,0.017,1.17,0.224,0.018,0.002,5e-4,0.003,5e-4,5e-4,0.004,0.002,0.014,0.007,5e-4,5e-4,0.002,0.009,61.9,-0.2,2.23,-0.72,1.31
NSRD0796,DTR Mags, 4,HIG5 DTR,P5,25.39,63.475000000000001,25.446999999999999,69.75,2.866,0.119,0.011,0.033,0.038,0.007,0.004,0.123,0.022,0.018,0.003,5e-4,5e-4,0.003,0.004,0.003,0.003,0.021,0.009,5e-4,5e-4,5e-4,0.002,95.71,-0.39,-1.3,-1.27,-2.96
NSRD0796,DTR Tails, 4,HIG5 DTR,P5,14.61,36.524999999999999,18.957999999999998,11.34,65.83,2.37,0.101,0.852,0.894,0.181,0.041,3.02,0.599,0.059,0.005,5e-4,0.005,0.01,5e-4,0.006,5e-4,0.002,0.003,5e-4,5e-4,0.008,0.008,0.9,0.21,8.28,0.48,8.97
NSRD0796,Calc Head, 4,HIG5 DTR,P5,40,100,23.195316999999999,48.41574750000001,25.863601,0.9411777499999999,0.0438725,0.33213974999999996,0.35065399999999997,0.07055349999999999,0.01751425,1.18112925,0.23274925,0.03297525,0.0037305,5e-4,0.002143625,0.00555675,0.002721625,0.0040957500000000004,0.002086875,0.014060250000000002,0.0068084999999999994,5e-4,5e-4,0.003239375,0.0041915,61.080647500000005,-0.17085,2.199095,-0.6308125000000001,1.3974325
NSRD0796,Head, 4,HIG5 DTR,P5,NA,NA,22.184999999999999,49.19,25.19,0.896,0.043,0.335,0.353,0.069,0.017,1.17,0.223,0.03,0.003,5e-4,0.002,5e-4,5e-4,0.004,0.001,0.014,0.006,5e-4,5e-4,0.003,0.009,61.9,-0.22,2.18,-0.65,1.31
NSRD0796,DTR Mags, 4,HIG5 DTR,P6,25.240000000000002,63.1,24.975000000000001,70.08,2.299,0.103,0.009,0.029,0.032,0.006,0.003,0.1,0.015,0.005,0.002,0.001,5e-4,0.003,0.001,5e-4,0.003,0.022,0.007,0.002,5e-4,5e-4,5e-4,96.1,-0.45,-1.44,-1.16,-3.05
NSRD0796,DTR Tails, 4,HIG5 DTR,P6,14.759999999999998,36.899999999999991,17.042999999999999,11.41,65.86,2.382,0.096,0.86,0.888,0.182,0.041,3.03,0.601,0.061,0.004,5e-4,0.005,0.012,5e-4,0.007,5e-4,0.002,0.002,5e-4,5e-4,0.008,0.006,0.78,0.22,8.3,0.45,8.97
NSRD0796,Calc Head, 4,HIG5 DTR,P6,40,100,22.222596000000003,48.430769999999995,25.75300899999999,0.9439509999999999,0.041102999999999994,0.3356389999999999,0.34786399999999995,0.07094399999999998,0.017021999999999995,1.1811699999999998,0.23123399999999994,0.025663999999999992,0.002738,8.154999999999999e-4,0.0021604999999999997,0.0063209999999999985,8.154999999999999e-4,0.0028984999999999996,0.0020775,0.01462,0.005155000000000001,0.0014465,5e-4,0.0032675,0.0025294999999999996,60.92692,-0.20277,2.15406,-0.56591,1.3853799999999996
NSRD0796,Head, 4,HIG5 DTR,P6,NA,NA,19.762,49.2,25.3,0.898,0.042,0.338,0.355,0.07,0.017,1.17,0.226,0.025,0.002,5e-4,0.002,5e-4,5e-4,5e-4,0.002,0.015,0.006,0.001,5e-4,0.003,0.008,61.32,-0.27,2.14,-0.56,1.31
NSRD0796,DTR Mags, 5,HIG5 DTR,P1,28.07,70.174999999999997,72.311000000000007,60.57,12.36,0.496,0.029,0.153,0.147,0.026,0.014,0.56,0.163,0.025,0.002,5e-4,5e-4,0.003,0.001,0.005,0.003,0.022,0.007,0.001,5e-4,5e-4,0.002,78.71,-0.14,0.78,-1.55,-0.91
NSRD0796,DTR Tails, 5,HIG5 DTR,P1,11.93,29.825000000000003,45.268999999999998,16.85,54.56,2.505,0.104,0.914,0.845,0.143,0.07,3.53,0.533,0.111,0.004,5e-4,0.006,0.01,5e-4,0.011,5e-4,0.004,0.007,5e-4,5e-4,0.006,0.01,2.37,0.21,11.58,0.44,12.23
NSRD0796,Calc Head, 5,HIG5 DTR,P1,40,100,64.245723499999997,47.53051000000001,24.946150000000003,1.09518425,0.05136875,0.37996825,0.3551785,0.06089525,0.030702000000000004,1.4458025,0.2733525,0.05064950000000001,0.0025965000000000003,5e-4,0.0021403750000000004,0.005087749999999999,8.508750000000001e-4,0.0067894999999999995,0.002254375,0.0166315,0.006999999999999999,8.508750000000001e-4,5e-4,0.0021403750000000004,0.004386,55.941595,-0.035612500000000005,4.0011,-0.9564824999999999,3.0090050000000006
NSRD0796,Head, 5,HIG5 DTR,P1,NA,NA,55.08,47.9,24.6,1.077,0.051,0.387,0.351,0.058,0.032,1.45,0.264,0.038,0.003,5e-4,0.001,0.002,0.002,0.004,0.002,0.016,0.008,0.001,5e-4,5e-4,0.009,57.46,-0.07,4.1,-0.97,3.06
NSRD0796,DTR Mags, 5,HIG5 DTR,P2,25.5,63.749999999999993,40.33,65.45,7.502,0.313,0.02,0.088,0.085,0.015,0.009,0.325,0.101,0.028,0.002,5e-4,0.004,0.003,0.004,0.007,0.004,0.024,0.008,0.001,5e-4,5e-4,0.006,86.82,-0.22,-0.23,-1.56,-2.01
NSRD0796,DTR Tails, 5,HIG5 DTR,P2,14.5,36.25,31.324000000000002,15.85,55.93,2.514,0.112,0.898,0.816,0.138,0.067,3.43,0.575,0.105,0.004,5e-4,0.005,0.009,5e-4,0.008,5e-4,0.002,0.004,5e-4,5e-4,0.008,0.01,1.88,0.19,11.3,0.42,11.91
NSRD0796,Calc Head, 5,HIG5 DTR,P2,40,100,37.065324999999994,47.47,25.05715,1.1108624999999999,0.05335000000000001,0.381625,0.3499875,0.0595875,0.030025,1.4505625,0.272825,0.0559125,0.0027249999999999996,5e-4,0.0043625,0.005175,0.00273125,0.007362499999999999,0.00273125,0.016024999999999998,0.00655,8.1875e-4,5e-4,0.00321875,0.007449999999999999,56.02924999999998,-0.07137499999999998,3.9496249999999997,-0.8422499999999999,3.036
NSRD0796,Head, 5,HIG5 DTR,P2,NA,NA,33.4,47.96,24.45,1.088,0.05,0.386,0.352,0.059,0.032,1.45,0.259,0.042,0.002,5e-4,0.002,0.002,5e-4,0.005,0.002,0.016,0.006,5e-4,5e-4,0.003,0.007,57.46,-0.09,3.98,-0.83,3.06
NSRD0796,DTR Mags, 5,HIG5 DTR,P3,24.8,62,29.007999999999999,67.6,5.215,0.228,0.019,0.06,0.059,0.01,0.007,0.218,0.069,0.008,0.003,5e-4,5e-4,0.004,0.006,0.006,0.005,0.026,0.009,0.001,5e-4,5e-4,0.003,90.5,-0.27,-0.72,-1.49,-2.48
NSRD0796,DTR Tails, 5,HIG5 DTR,P3,15.2,38,24.632999999999999,15.57,56.6,2.557,0.106,0.891,0.81,0.138,0.067,3.41,0.597,0.105,0.004,0.001,0.005,0.009,5e-4,0.011,5e-4,0.002,0.003,5e-4,5e-4,0.007,0.009,1.27,0.17,11.22,0.43,11.82
NSRD0796,Calc Head, 5,HIG5 DTR,P3,40,100,27.345499999999998,47.828599999999994,24.741300000000003,1.11302,0.052059999999999995,0.37578,0.34438,0.058640000000000005,0.029800000000000004,1.43096,0.26964,0.04486,0.0033799999999999998,6.900000000000001e-4,0.00221,0.0059,0.00391,0.0079,0.00329,0.01688,0.006719999999999999,8.100000000000001e-4,5e-4,0.0029700000000000004,0.00528,56.592600000000004,-0.10280000000000002,3.8172,-0.7604,2.954
NSRD0796,Head, 5,HIG5 DTR,P3,NA,NA,27.114000000000001,48.06,24.46,1.088,0.053,0.384,0.353,0.058,0.031,1.45,0.262,0.051,0.003,5e-4,0.002,0.002,5e-4,0.006,0.002,0.017,0.009,5e-4,5e-4,0.003,0.01,57.46,-0.13,3.9,-0.76,3.01
NSRD0796,DTR Mags, 5,HIG5 DTR,P4,24.189999999999998,60.474999999999987,28.58,68.74,3.885,0.176,0.014,0.046,0.048,0.008,0.006,0.172,0.048,0.014,0.003,0.001,5e-4,0.003,0.002,0.004,0.004,0.025,0.007,0.001,5e-4,5e-4,0.002,92.23,-0.33,-0.99,-1.42,-2.74
NSRD0796,DTR Tails, 5,HIG5 DTR,P4,15.810000000000002,39.525000000000006,22.010999999999999,15.36,56.94,2.536,0.106,0.883,0.803,0.138,0.067,3.39,0.604,0.106,0.004,5e-4,0.006,0.009,5e-4,0.012,5e-4,0.003,0.003,5e-4,5e-4,0.008,0.01,0.9,0.19,11.21,0.41,11.81
NSRD0796,Calc Head, 5,HIG5 DTR,P4,40,100,26.083779999999997,47.64155499999999,24.854988750000004,1.10879,0.050363,0.37682425,0.34641375000000013,0.05938250000000001,0.030110250000000005,1.4439145000000002,0.267759,0.050363,0.00339525,8.023749999999999e-4,0.002673875,0.0053715,0.0014071249999999995,0.007161999999999999,0.0026166249999999996,0.0163045,0.005418999999999999,8.023749999999999e-4,5e-4,0.003464375,0.005162,56.13181749999999,-0.12446999999999996,3.832050000000001,-0.6966924999999997,3.0108875000000013
NSRD0796,Head, 5,HIG5 DTR,P4,NA,NA,24.521999999999998,48.24,24.41,1.096,0.049,0.386,0.354,0.059,0.031,1.44,0.259,0.033,0.003,5e-4,0.006,0.002,5e-4,0.003,0.002,0.016,0.007,5e-4,5e-4,0.003,0.01,57.65,-0.16,3.82,-0.67,2.99
NSRD0796,DTR Mags, 5,HIG5 DTR,P5,23.72,59.3,26.373000000000001,69.79,2.892,0.141,0.013,0.039,0.038,0.006,0.006,0.14,0.032,0.013,0.003,5e-4,0.002,0.003,0.006,0.005,0.004,0.026,0.008,5e-4,5e-4,5e-4,0.003,92.62,-0.38,-1.21,-1.28,-2.87
NSRD0796,DTR Tails, 5,HIG5 DTR,P5,16.28,40.700000000000003,19.234999999999999,15.18,57.34,2.577,0.105,0.883,0.8,0.138,0.065,3.38,0.614,0.096,0.005,5e-4,0.004,0.01,5e-4,0.012,5e-4,0.003,0.003,5e-4,5e-4,0.008,0.008,0.9,0.2,11.11,0.41,11.72
NSRD0796,Calc Head, 5,HIG5 DTR,P5,40,100,23.66056,47.56373000000001,25.052336000000004,1.132452,0.050444,0.38250800000000007,0.348134,0.05972400000000001,0.030013,1.45868,0.26887400000000006,0.046781,0.003814,5e-4,0.0028140000000000005,0.005849,0.0037614999999999997,0.007849,0.0025755,0.016639,0.005965000000000001,5e-4,5e-4,0.0035525000000000005,0.005035,55.28996,-0.14393999999999998,3.8042400000000005,-0.59217,3.068130000000001
NSRD0796,Head, 5,HIG5 DTR,P5,NA,NA,22.198,47.97,24.62,1.076,0.049,0.386,0.354,0.058,0.031,1.44,0.262,0.048,5e-4,5e-4,0.003,5e-4,5e-4,0.003,0.002,0.021,0.008,0.001,5e-4,0.002,0.008,57.46,-0.19,3.75,-0.56,3
NSRD0796,DTR Mags, 5,HIG5 DTR,P6,23.78,59.45,23.943999999999999,70.09,2.364,0.117,0.011,0.033,0.033,0.005,0.004,0.115,0.022,0.011,0.003,5e-4,5e-4,0.003,0.004,0.004,0.004,0.025,0.009,5e-4,5e-4,5e-4,0.002,93.78,-0.44,-1.34,-1.17,-2.95
NSRD0796,DTR Tails, 5,HIG5 DTR,P6,16.22,40.549999999999997,16.295999999999999,15.15,57.41,2.563,0.107,0.891,0.802,0.139,0.065,3.41,0.619,0.103,0.004,5e-4,0.005,0.011,5e-4,0.011,5e-4,0.005,0.007,5e-4,5e-4,0.009,0.009,0.78,0.2,11.15,0.42,11.77
NSRD0796,Calc Head, 5,HIG5 DTR,P6,40,100,21.037759999999999,47.81183000000001,24.685152999999996,1.108853,0.049928,0.38091899999999995,0.34482949999999996,0.059337,0.028735499999999997,1.4511224999999999,0.26408349999999997,0.048305999999999995,0.0034055,5e-4,0.00232475,0.0062439999999999996,0.00258075,0.0068385,0.00258075,0.016890000000000002,0.008189,5e-4,5e-4,0.00394675,0.004838499999999999,56.0685,-0.18048000000000003,3.7246949999999996,-0.525255,3.0189599999999994
NSRD0796,Head, 5,HIG5 DTR,P6,NA,NA,19.332000000000001,48.19,24.39,1.085,0.048,0.386,0.352,0.058,0.03,1.45,0.256,0.052,0.002,5e-4,0.002,5e-4,5e-4,0.005,0.002,0.016,0.006,0.001,5e-4,0.003,0.009,56.88,-0.22,3.72,-0.5,3
NSRD0796,DTR Mags, 6,HIG5 DTR,P1,27.23,68.075000000000003,80.061999999999998,61.29,10.94,0.448,0.025,0.146,0.16,0.033,0.012,0.487,0.176,0.082,0.003,5e-4,0.001,0.004,5e-4,0.003,0.003,0.025,0.01,0.001,5e-4,5e-4,0.003,79.29,-0.17,1.2,-1.52,-0.49
NSRD0796,DTR Tails, 6,HIG5 DTR,P1,12.77,31.924999999999997,56.93,19.76,48.49,2.072,0.08,0.844,0.853,0.155,0.05,3,0.647,0.345,0.003,0.001,0.004,0.01,5e-4,0.002,5e-4,0.003,0.002,5e-4,5e-4,0.006,0.005,2.13,0.2,14,0.34,14.54
NSRD0796,Calc Head, 6,HIG5 DTR,P1,40,100,72.677109000000002,48.031547499999995,22.9278375,0.966462,0.04255875,0.36883649999999996,0.38124024999999995,0.0719485,0.0241315,1.28927525,0.32636675,0.16596275,0.0030000000000000005,6.596250000000001e-4,0.00195775,0.005915500000000001,5e-4,0.00268075,0.0022018750000000003,0.017976500000000003,0.007446,8.403750000000002e-4,5e-4,0.002255875,0.0036385000000000002,54.656670000000005,-0.051877500000000014,5.286399999999999,-0.926195,4.3083275
NSRD0796,Head, 6,HIG5 DTR,P1,NA,NA,62.612000000000002,48.81,22.25,0.942,0.041,0.376,0.384,0.071,0.024,1.31,0.308,0.147,0.002,5e-4,0.001,5e-4,5e-4,0.003,0.001,0.017,0.006,5e-4,5e-4,0.001,0.008,55.72,-0.05,5.39,-0.95,4.39
NSRD0796,DTR Mags, 6,HIG5 DTR,P2,24.64,61.6,43.783000000000001,66.87,5.655,0.241,0.016,0.071,0.081,0.017,0.007,0.245,0.088,0.053,0.003,5e-4,5e-4,0.003,0.002,0.002,0.003,0.027,0.009,0.001,5e-4,5e-4,0.001,90.11,-0.27,-0.25,-1.57,-2.09
NSRD0796,DTR Tails, 6,HIG5 DTR,P2,15.36,38.4,39.465000000000003,19.15,49.75,2.101,0.083,0.836,0.843,0.157,0.049,2.96,0.679,0.352,0.003,0.001,0.005,0.009,5e-4,0.004,5e-4,0.003,0.002,5e-4,5e-4,0.007,0.009,1.76,0.21,13.81,0.32,14.34
NSRD0796,Calc Head, 6,HIG5 DTR,P2,40,100,42.124887999999999,48.545519999999996,22.58748,0.95524,0.04172800000000001,0.36476,0.373608,0.07075999999999999,0.023128000000000003,1.28756,0.314944,0.16781599999999997,0.0030000000000000005,6.92e-4,0.002228,0.005304,0.001424,0.002768,0.00204,0.017784,0.006312,8.08e-4,5e-4,0.002996,0.004071999999999999,56.1836,-0.08568000000000002,5.14904,-0.8442400000000001,4.219119999999999
NSRD0796,Head, 6,HIG5 DTR,P2,NA,NA,39.255000000000003,49.03,22.02,0.942,0.037,0.371,0.378,0.07,0.024,1.31,0.302,0.151,0.002,5e-4,0.001,5e-4,5e-4,5e-4,0.002,0.022,0.011,5e-4,5e-4,0.002,0.006,54.75,-0.08,5.19,-0.82,4.29
NSRD0796,DTR Mags, 6,HIG5 DTR,P3,24.009999999999998,60.024999999999991,36.326999999999998,68.41,4.246,0.196,0.015,0.05,0.061,0.013,0.006,0.17,0.067,0.037,0.003,0.001,5e-4,0.003,0.004,5e-4,0.003,0.027,0.01,0.001,5e-4,5e-4,0.003,91.27,-0.3,-0.71,-1.46,-2.47
NSRD0796,DTR Tails, 6,HIG5 DTR,P3,15.990000000000002,39.975000000000009,29.728000000000002,18.74,50.4,2.131,0.085,0.836,0.843,0.158,0.051,2.96,0.695,0.35,0.004,5e-4,0.004,0.013,5e-4,0.005,5e-4,0.011,0.012,5e-4,5e-4,0.008,0.008,1.02,0.2,13.75,0.35,14.3
NSRD0796,Calc Head, 6,HIG5 DTR,P3,40,100,33.689049749999995,48.5544175,22.696061500000006,0.9695162500000001,0.04298250000000001,0.36420350000000007,0.3736045,0.07096375,0.023988750000000003,1.2853025000000002,0.3180430000000001,0.16212175,0.0033997500000000004,8.001250000000001e-4,0.0018991250000000004,0.006997500000000001,0.002600875,0.0022988750000000006,0.002000625,0.020603999999999997,0.010799500000000002,8.001250000000001e-4,5e-4,0.003498125000000001,0.004998750000000001,55.192562499999994,-0.10012499999999996,5.070385000000001,-0.7364524999999997,4.233807500000001
NSRD0796,Head, 6,HIG5 DTR,P3,NA,NA,30.082999999999998,49.06,22.06,0.931,0.042,0.372,0.377,0.07,0.025,1.3,0.307,0.159,0.002,5e-4,0.001,0.002,0.002,0.006,0.002,0.017,0.007,5e-4,5e-4,0.002,0.011,55.33,-0.1,5.12,-0.74,4.28
NSRD0796,DTR Mags, 6,HIG5 DTR,P4,23.2,57.999999999999993,28.872,69.65,2.616,0.119,0.011,0.035,0.043,0.008,0.005,0.113,0.039,0.026,0.003,0.001,5e-4,0.003,0.001,0.003,0.004,0.027,0.01,0.002,5e-4,5e-4,0.002,93.59,-0.35,-1.12,-1.31,-2.78
NSRD0796,DTR Tails, 6,HIG5 DTR,P4,16.8,42.000000000000007,23.283999999999999,18.38,50.89,2.16,0.083,0.836,0.842,0.158,0.049,2.95,0.698,0.347,0.004,5e-4,0.004,0.012,5e-4,0.004,5e-4,0.005,0.001,5e-4,5e-4,0.008,0.008,0.65,0.22,13.77,0.3,14.29
NSRD0796,Calc Head, 6,HIG5 DTR,P4,40,100,26.638197000000002,48.1166,22.891080000000006,0.9762200000000003,0.041240000000000006,0.37142000000000003,0.37858,0.07100000000000001,0.023480000000000004,1.3045400000000003,0.31578,0.16082000000000002,0.0034200000000000003,7.9e-4,0.0019700000000000004,0.006780000000000001,7.9e-4,0.0034200000000000003,0.00253,0.017759999999999998,0.00622,0.0013700000000000001,5e-4,0.003650000000000001,0.004520000000000001,54.55519999999999,-0.11059999999999995,5.1338,-0.6337999999999999,4.3894
NSRD0796,Head, 6,HIG5 DTR,P4,NA,NA,24.413,48.76,22.15,0.945,0.042,0.373,0.379,0.07,0.024,1.31,0.306,0.164,0.002,5e-4,0.002,5e-4,5e-4,0.003,0.002,0.018,0.006,0.001,5e-4,0.003,0.008,54.17,-0.14,5.12,-0.64,4.34
NSRD0796,DTR Mags, 6,HIG5 DTR,P5,22.93,57.325000000000003,26.283000000000001,70.62,1.859,0.097,0.012,0.028,0.034,0.006,0.005,0.089,0.025,0.026,0.003,0.001,5e-4,0.003,0.003,0.004,0.004,0.028,0.01,5e-4,5e-4,5e-4,0.001,93.78,-0.42,-1.34,-1.2,-2.96
NSRD0796,DTR Tails, 6,HIG5 DTR,P5,17.07,42.675000000000004,20.468,18.4,50.96,2.184,0.086,0.836,0.841,0.159,0.05,2.95,0.708,0.359,0.005,5e-4,0.004,0.012,5e-4,0.004,5e-4,0.005,0.002,5e-4,5e-4,0.008,0.009,0.65,0.24,13.72,0.31,14.27
NSRD0796,Calc Head, 6,HIG5 DTR,P5,40,100,23.95845375,48.335115,22.812851750000004,0.9876272500000002,0.04357950000000001,0.37281400000000003,0.37838725000000006,0.07129275000000002,0.024203750000000003,1.30993175,0.31647025,0.16810775,0.003853500000000001,7.86625e-4,0.001993625,0.006840750000000001,0.0019331250000000002,0.004,0.002506375,0.018184750000000003,0.006586000000000001,5e-4,5e-4,0.0037006250000000004,0.004414,54.036772500000005,-0.138345,5.086855000000001,-0.5556075,4.3929025
NSRD0796,Head, 6,HIG5 DTR,P5,NA,NA,22.248999999999999,48.99,22.05,0.951,0.041,0.372,0.379,0.069,0.024,1.29,0.3,0.148,0.002,5e-4,0.001,5e-4,5e-4,0.004,0.002,0.017,0.006,0.001,5e-4,0.004,0.008,54.37,-0.17,5.01,-0.55,4.29
NSRD0796,DTR Mags, 6,HIG5 DTR,P6,22.88,57.199999999999996,23.41,70.74,1.262,0.074,0.01,0.02,0.028,0.006,0.003,0.068,0.014,0.019,0.003,0.001,5e-4,0.002,5e-4,5e-4,0.004,0.027,0.009,5e-4,5e-4,5e-4,5e-4,94.36,-0.49,-1.51,-1.05,-3.05
NSRD0796,DTR Tails, 6,HIG5 DTR,P6,17.12,42.800000000000004,16.510000000000002,18.3,50.96,2.15,0.084,0.836,0.84,0.159,0.049,2.95,0.704,0.358,0.004,5e-4,0.005,0.012,5e-4,0.006,5e-4,0.005,0.002,5e-4,5e-4,0.009,0.008,0.65,0.23,13.73,0.31,14.27
NSRD0796,Calc Head, 6,HIG5 DTR,P6,40,100,20.651725000000003,48.29567999999999,22.532744,0.962528,0.041672,0.36924799999999997,0.37553600000000004,0.07148400000000002,0.022688000000000007,1.3014960000000002,0.30932,0.164092,0.003428,7.86e-4,0.002426,0.00628,5e-4,0.0028540000000000006,0.002502,0.017584,0.006003999999999999,5e-4,5e-4,0.004138,0.0037100000000000006,54.25212,-0.18183999999999997,5.012720000000001,-0.46791999999999995,4.362960000000001
NSRD0796,Head, 6,HIG5 DTR,P6,NA,NA,19.975000000000001,49.04,22,0.936,0.04,0.372,0.374,0.069,0.024,1.29,0.3,0.153,0.002,5e-4,0.004,0.002,5e-4,0.003,0.002,0.018,0.007,5e-4,5e-4,0.003,0.01,54.56,-0.2,4.96,-0.47,4.29
NSRD0796,DTR Mags, 7,HIG5 DTR,P1,28.89,72.225000000000009,83.063000000000002,58.77,14.66,0.542,0.026,0.172,0.162,0.037,0.012,0.55,0.166,0.118,0.002,5e-4,0.002,0.003,5e-4,0.003,0.002,0.018,0.007,0.001,5e-4,5e-4,0.002,76.78,-0.15,1.09,-1.43,-0.49
NSRD0796,DTR Tails, 7,HIG5 DTR,P1,11.11,27.774999999999999,55.801000000000002,17.39,54.36,2.223,0.087,0.86,0.827,0.151,0.031,2.92,0.562,0.418,0.004,5e-4,0.007,0.014,5e-4,0.004,5e-4,0.001,5e-4,5e-4,5e-4,0.006,0.009,2.62,0.26,11.26,0.39,11.91
NSRD0796,Calc Head, 7,HIG5 DTR,P1,40,100,75.490979500000009,47.276705,25.686675,1.00889775,0.04294275,0.36309199999999997,0.34670375,0.0686635,0.01727725,1.2082675,0.275989,0.201325,0.0025555,5e-4,0.0033887500000000003,0.00605525,5e-4,0.0032777500000000003,0.0015833750000000001,0.013278250000000002,0.005194625000000001,8.611250000000001e-4,5e-4,0.002027625,0.00394425,56.18206,-0.0361225,3.9147175,-0.924495,2.9541000000000004
NSRD0796,Head, 7,HIG5 DTR,P1,NA,NA,64.061999999999998,47.99,24.84,0.97,0.042,0.374,0.357,0.068,0.017,1.22,0.263,0.191,0.002,5e-4,0.001,0.002,0.002,0.002,0.002,0.014,0.006,5e-4,5e-4,5e-4,0.009,56.49,-0.07,3.96,-0.95,2.94
NSRD0796,DTR Mags, 7,HIG5 DTR,P2,26.04,65.100000000000009,45.134999999999998,64.36,8.562,0.317,0.016,0.092,0.093,0.021,0.008,0.302,0.096,0.076,0.002,5e-4,0.001,0.003,5e-4,0.003,0.003,0.021,0.009,0.002,5e-4,5e-4,0.004,85.28,-0.23,-0.14,-1.51,-1.88
NSRD0796,DTR Tails, 7,HIG5 DTR,P2,13.96,34.900000000000006,40.554000000000002,16.85,55.86,2.217,0.086,0.86,0.81,0.154,0.032,2.87,0.592,0.422,0.004,5e-4,0.005,0.012,5e-4,0.006,5e-4,0.003,0.003,5e-4,5e-4,0.006,0.01,2.5,0.15,10.97,0.39,11.51
NSRD0796,Calc Head, 7,HIG5 DTR,P2,40,100.00000000000001,43.536231000000008,47.77901000000001,25.069002000000005,0.9801000000000002,0.04043,0.3600320000000001,0.343233,0.06741700000000002,0.016376000000000005,1.1982320000000002,0.269104,0.19675400000000004,0.0026980000000000003,5e-4,0.0023960000000000006,0.006141000000000001,5e-4,0.004047,0.0021275,0.014718000000000002,0.006906000000000001,0.0014765,5e-4,0.0024195,0.006094000000000001,56.38978000000001,-0.09738000000000004,3.737390000000001,-0.8469000000000001,2.7931100000000004
NSRD0796,Head, 7,HIG5 DTR,P2,NA,NA,38.421999999999997,48.48,24.44,0.947,0.041,0.369,0.351,0.067,0.016,1.2,0.257,0.192,0.003,5e-4,0.001,0.002,0.002,0.002,0.002,0.014,0.006,5e-4,5e-4,5e-4,0.01,55.91,-0.11,3.81,-0.85,2.85
NSRD0796,DTR Mags, 7,HIG5 DTR,P3,25.240000000000002,63.1,38.395000000000003,66.38,6.752,0.244,0.016,0.07,0.07,0.016,0.007,0.224,0.074,0.051,0.003,5e-4,0.003,0.004,0.004,0.005,0.004,0.021,0.009,0.001,5e-4,5e-4,0.003,86.63,-0.29,-0.57,-1.44,-2.3
NSRD0796,DTR Tails, 7,HIG5 DTR,P3,14.759999999999998,36.899999999999991,32.280999999999999,16.43,56.54,2.276,0.088,0.86,0.804,0.158,0.031,2.88,0.602,0.43,0.004,5e-4,0.004,0.013,5e-4,0.005,5e-4,0.002,0.002,5e-4,5e-4,0.007,0.011,1.51,0.18,11.03,0.38,11.59
NSRD0796,Calc Head, 7,HIG5 DTR,P3,40,100,36.138933999999999,47.948449999999994,25.123771999999995,0.9938079999999998,0.042567999999999995,0.3615099999999999,0.3408459999999999,0.06839799999999999,0.015855999999999995,1.2040639999999998,0.26883199999999996,0.19085099999999997,0.0033689999999999996,5e-4,0.0033689999999999996,0.0073209999999999985,0.0027085000000000004,0.005,0.0027085000000000004,0.013989000000000003,0.006416999999999999,8.154999999999999e-4,5e-4,0.0028984999999999996,0.005951999999999998,55.22072,-0.11657000000000001,3.710399999999999,-0.7684200000000001,2.825409999999999
NSRD0796,Head, 7,HIG5 DTR,P3,NA,NA,33.006999999999998,48.33,24.41,0.945,0.043,0.364,0.348,0.067,0.017,1.2,0.258,0.197,0.003,5e-4,0.002,0.002,0.003,0.004,0.002,0.014,0.007,5e-4,5e-4,0.002,0.009,56.11,-0.13,3.71,-0.75,2.83
NSRD0796,DTR Mags, 7,HIG5 DTR,P4,24.33,60.824999999999996,30.936,68.31,4.26,0.161,0.012,0.045,0.048,0.011,0.006,0.144,0.043,0.035,0.003,0.001,5e-4,0.003,0.002,0.003,0.003,0.023,0.009,0.001,5e-4,5e-4,0.002,90.69,-0.34,-1,-1.34,-2.68
NSRD0796,DTR Tails, 7,HIG5 DTR,P4,15.670000000000002,39.175000000000004,24.228000000000002,15.92,56.75,2.236,0.088,0.852,0.799,0.156,0.031,2.86,0.608,0.428,0.004,0.001,0.004,0.012,5e-4,0.003,5e-4,0.003,0.003,5e-4,5e-4,0.007,0.009,1.02,0.19,10.96,0.37,11.52
NSRD0796,Calc Head, 7,HIG5 DTR,P4,40,100,28.460747999999999,47.7862175,24.8229575,0.9738812500000001,0.041773,0.36114225000000005,0.34220425000000004,0.06780375000000001,0.015793750000000002,1.207993,0.26433875,0.18895775000000004,0.0033917500000000002,0.001,0.0018711250000000004,0.006525750000000001,0.0014123749999999998,0.0030000000000000005,0.002020625,0.015165,0.006649499999999999,8.041249999999999e-4,5e-4,0.0030463750000000005,0.00474225,55.56177749999999,-0.13237249999999998,3.685330000000001,-0.6701075,2.882850000000001
NSRD0796,Head, 7,HIG5 DTR,P4,NA,NA,25.646999999999998,48.55,24.41,0.943,0.04,0.369,0.351,0.066,0.016,1.21,0.257,0.182,0.002,5e-4,0.003,5e-4,5e-4,0.002,0.001,0.014,0.006,5e-4,5e-4,0.002,0.011,57.26,-0.15,3.68,-0.67,2.86
NSRD0796,DTR Mags, 7,HIG5 DTR,P5,23.93,59.824999999999996,26.736000000000001,69.56,3.174,0.124,0.011,0.036,0.038,0.008,0.005,0.113,0.031,0.028,0.003,0.001,0.004,0.003,0.004,0.003,0.004,0.023,0.009,0.001,0.001,5e-4,0.002,91.85,-0.39,-1.24,-1.25,-2.88
NSRD0796,DTR Tails, 7,HIG5 DTR,P5,16.07,40.174999999999997,20.905000000000001,15.72,57.17,2.253,0.087,0.844,0.786,0.157,0.033,2.84,0.61,0.429,0.007,5e-4,0.004,0.012,5e-4,0.003,5e-4,0.002,5e-4,5e-4,5e-4,0.007,0.007,1.02,0.25,10.92,0.37,11.54
NSRD0796,Calc Head, 7,HIG5 DTR,P5,40,100,24.584360999999998,47.929779999999994,24.866893,0.97932575,0.041533,0.360614,0.33850899999999995,0.06786075,0.016249,1.2085722499999998,0.26361324999999997,0.18910174999999999,0.004607,7.991249999999999e-4,0.004,0.00661575,0.002593875,0.003,0.002593875,0.014563249999999998,0.005585125,7.991249999999999e-4,7.991249999999999e-4,0.003111375,0.00400875,55.359047499999996,-0.13288,3.6452799999999996,-0.599165,2.913235
NSRD0796,Head, 7,HIG5 DTR,P5,NA,NA,22.879000000000001,48.47,24.32,0.942,0.04,0.367,0.349,0.067,0.017,1.2,0.257,0.179,0.002,5e-4,0.005,0.002,0.004,0.004,0.001,0.015,0.007,5e-4,5e-4,0.002,0.011,55.72,-0.2,3.63,-0.6,2.83
NSRD0796,DTR Mags, 7,HIG5 DTR,P6,23.700000000000003,59.25,24.783000000000001,70.07,2.236,0.09,0.009,0.027,0.031,0.006,0.004,0.088,0.018,0.019,0.003,0.001,5e-4,0.003,5e-4,5e-4,0.003,0.022,0.009,0.001,5e-4,5e-4,0.001,93.2,-0.45,-1.43,-1.13,-3.01
NSRD0796,DTR Tails, 7,HIG5 DTR,P6,16.299999999999997,40.749999999999993,19.684000000000001,15.61,57.58,2.272,0.088,0.852,0.784,0.157,0.031,2.83,0.615,0.421,0.003,0.001,0.003,0.011,5e-4,0.005,5e-4,0.002,5e-4,5e-4,5e-4,0.008,0.006,0.65,0.22,10.89,0.34,11.45
NSRD0796,Calc Head, 7,HIG5 DTR,P6,40,100,22.901469000000002,47.87755,24.788679999999996,0.9791649999999997,0.04119249999999999,0.36318749999999994,0.33784749999999997,0.06753249999999998,0.015002499999999998,1.2053649999999998,0.26127749999999994,0.18281499999999998,0.003,0.001,0.00151875,0.006259999999999999,5e-4,0.00233375,0.00198125,0.013849999999999998,0.00553625,7.9625e-4,5e-4,0.0035562499999999995,0.0030375,55.48587500000001,-0.17697500000000005,3.5904,-0.5309750000000001,2.882449999999999
NSRD0796,Head, 7,HIG5 DTR,P6,NA,NA,21.425000000000001,48.45,24.31,0.953,0.04,0.367,0.349,0.067,0.016,1.2,0.256,0.191,0.003,5e-4,0.002,0.002,5e-4,0.002,0.001,0.015,0.007,0.001,5e-4,0.003,0.008,55.53,-0.22,3.58,-0.52,2.84
NSRD0796,DTR Mags, 2,HIG5 DTR,P1,28.98,72.45,53.627000000000002,63.52,9.217,0.338,0.025,0.106,0.065,0.024,0.013,0.355,0.105,0.012,0.003,5e-4,5e-4,0.003,0.005,0.004,0.003,0.023,0.008,0.001,5e-4,5e-4,0.003,61.9,0,0.14,-1.02,-0.88
NSRD0796,DTR Tails, 2,HIG5 DTR,P1,11.02,27.549999999999997,48.201000000000001,17.7,58.42,2.525,0.117,0.764,0.467,0.141,0.085,2.85,0.698,0.058,0.008,5e-4,0.005,0.015,5e-4,0.007,0.001,0.004,0.004,5e-4,5e-4,0.005,0.012,2.62,0.58,7.26,0.41,8.25
NSRD0796,Calc Head, 2,HIG5 DTR,P1,40,100,52.132137,50.89659,22.772426499999998,0.9405184999999999,0.050346,0.287279,0.175751,0.05623349999999999,0.032836,1.0423725,0.2683715,0.024672999999999997,0.0043774999999999994,5e-4,0.00173975,0.006305999999999999,0.00376025,0.0048265,0.0024490000000000002,0.0177655,0.006898,8.6225e-4,5e-4,0.00173975,0.005479499999999999,45.56835999999999,0.15979,2.1015599999999997,-0.626035,1.6353149999999996
NSRD0796,Head, 2,HIG5 DTR,P1,NA,NA,44.640999999999998,51.41,21.98,0.938,0.051,0.292,0.175,0.055,0.034,1.06,0.241,0.024,0.003,5e-4,0.001,0.002,0.002,0.004,0.002,0.017,0.007,5e-4,5e-4,5e-4,0.009,45.87,0.1,2.12,-0.61,1.61
NSRD0796,DTR Mags, 2,HIG5 DTR,P2,27.22,68.05,34.917999999999999,66.51,5.715,0.222,0.018,0.069,0.039,0.015,0.008,0.225,0.059,0.004,0.003,5e-4,0.003,0.004,0.003,0.004,0.003,0.025,0.008,0.001,5e-4,5e-4,0.003,65.77,-0.06,-0.36,-0.96,-1.38
NSRD0796,DTR Tails, 2,HIG5 DTR,P2,12.780000000000001,31.95,29.709,17.56,58.59,2.498,0.119,0.753,0.463,0.14,0.084,2.8,0.689,0.055,0.006,5e-4,0.005,0.014,5e-4,0.011,5e-4,0.004,0.004,5e-4,5e-4,0.006,0.011,2.25,0.5,7.17,0.41,8.08
NSRD0796,Calc Head, 2,HIG5 DTR,P2,40,100,33.253724499999997,50.870475000000006,22.6085625,0.9491820000000001,0.050269499999999995,0.287538,0.17446799999999998,0.0549375,0.032282000000000005,1.0477125,0.260285,0.020294499999999997,0.0039585,5e-4,0.003639,0.007195,0.00220125,0.006236500000000001,0.00220125,0.018290499999999998,0.0067220000000000005,8.402500000000001e-4,5e-4,0.00225725,0.005556,45.475359999999995,0.11892,2.0458350000000003,-0.5222849999999999,1.64247
NSRD0796,Head, 2,HIG5 DTR,P2,NA,NA,31.135999999999999,51.37,21.99,0.931,0.048,0.293,0.175,0.055,0.033,1.06,0.247,0.017,0.002,5e-4,0.003,5e-4,5e-4,0.004,0.003,0.017,0.006,5e-4,5e-4,0.002,0.007,47.02,0.07,2.06,-0.51,1.62
NSRD0796,DTR Mags, 2,HIG5 DTR,P3,26.72,66.8,30.167000000000002,67.28,4.724,0.183,0.015,0.059,0.034,0.013,0.007,0.192,0.048,0.009,0.004,5e-4,5e-4,0.004,0.005,0.005,0.004,0.024,0.009,0.001,5e-4,5e-4,0.003,67.12,-0.1,-0.57,-0.86,-1.53
NSRD0796,DTR Tails, 2,HIG5 DTR,P3,13.280000000000001,33.200000000000003,25.881,17.22,58.93,2.533,0.115,0.756,0.466,0.14,0.084,2.83,0.678,0.05,0.008,5e-4,0.005,0.015,5e-4,0.008,5e-4,0.004,0.003,5e-4,5e-4,0.007,0.009,1.27,0.52,7.23,0.44,8.19
NSRD0796,Calc Head, 2,HIG5 DTR,P3,40,100,28.744048000000003,50.66008,22.720392,0.9632000000000001,0.0482,0.290404,0.177424,0.05516400000000001,0.03256400000000001,1.067816,0.25716,0.022612,0.005327999999999999,5e-4,0.001994,0.007652,0.0035060000000000004,0.0059960000000000005,0.002838,0.01736,0.0070079999999999995,8.34e-4,5e-4,0.002658,0.004992,45.257799999999996,0.10584000000000003,2.0196000000000005,-0.4283999999999999,1.69704
NSRD0796,Head, 2,HIG5 DTR,P3,NA,NA,26.58,51.38,22.1,0.944,0.048,0.293,0.175,0.055,0.033,1.07,0.247,0.023,0.003,5e-4,0.004,5e-4,5e-4,5e-4,0.002,0.018,0.007,0.001,5e-4,0.002,0.006,44.71,0.04,1.98,-0.41,1.61
NSRD0796,DTR Mags, 2,HIG5 DTR,P4,26.53,66.325000000000003,26.198,68.09,3.691,0.157,0.013,0.049,0.03,0.011,0.006,0.154,0.034,0.008,0.003,0.001,5e-4,0.004,0.001,0.003,0.005,0.024,0.008,0.001,5e-4,5e-4,0.002,68.08,-0.14,-0.76,-0.8,-1.7
NSRD0796,DTR Tails, 2,HIG5 DTR,P4,13.469999999999999,33.674999999999997,22.54,17.63,58.77,2.535,0.118,0.754,0.463,0.139,0.082,2.82,0.681,0.046,0.009,5e-4,0.005,0.014,5e-4,0.012,5e-4,0.005,0.004,5e-4,5e-4,0.007,0.009,1.15,0.52,7.17,0.42,8.11
NSRD0796,Calc Head, 2,HIG5 DTR,P4,40,100,24.983544000000002,51.097595,22.23885325,0.9577915,0.04835875,0.28640875,0.17581275,0.054104,0.031593,1.0517754999999998,0.25187725,0.0207965,0.005020499999999999,8.31625e-4,0.0020153750000000002,0.0073675,8.31625e-4,0.0060307500000000005,0.003484625,0.01760175,0.006653,8.31625e-4,5e-4,0.002688875,0.004357249999999999,45.5413225,0.08225499999999998,1.9104274999999995,-0.38916500000000004,1.6035174999999997
NSRD0796,Head, 2,HIG5 DTR,P4,NA,NA,24.189,51.32,22.09,0.97,0.047,0.292,0.176,0.055,0.033,1.08,0.243,0.023,0.002,5e-4,0.004,5e-4,5e-4,0.003,0.002,0.017,0.007,5e-4,5e-4,0.002,0.007,46.25,0.04,1.92,-0.35,1.61
NSRD0796,DTR Mags, 2,HIG5 DTR,P5,25.82,64.55,24.285,68.82,3.072,0.138,0.015,0.043,0.025,0.01,0.005,0.136,0.025,0.004,0.004,5e-4,0.002,0.004,0.006,0.005,0.004,0.025,0.009,0.001,5e-4,5e-4,0.002,68.28,-0.17,-0.9,-0.71,-1.78
NSRD0796,DTR Tails, 2,HIG5 DTR,P5,14.18,35.449999999999996,19.823,18.24,57.57,2.492,0.113,0.735,0.452,0.138,0.082,2.78,0.665,0.048,0.01,0.001,0.004,0.015,5e-4,0.006,5e-4,0.005,0.003,5e-4,5e-4,0.007,0.008,1.51,0.52,7.05,0.43,8
NSRD0796,Calc Head, 2,HIG5 DTR,P5,40,100,22.803616000000002,50.88938999999999,22.391540999999997,0.9724929999999999,0.049741,0.28831399999999996,0.1763715,0.055376,0.0322965,1.0732979999999999,0.25188,0.019597999999999997,0.0061270000000000005,6.772499999999999e-4,0.0027089999999999996,0.007899499999999999,0.00405025,0.0053545,0.0027592499999999996,0.01791,0.006872999999999999,8.227499999999999e-4,5e-4,0.00280425,0.004127,44.610034999999996,0.07460499999999998,1.9182749999999995,-0.30587,1.6870099999999997
NSRD0796,Head, 2,HIG5 DTR,P5,NA,NA,21.032,51.62,21.84,0.953,0.049,0.293,0.175,0.055,0.033,1.07,0.242,0.023,0.003,5e-4,0.004,0.002,0.002,0.004,0.003,0.018,0.007,0.001,5e-4,0.003,0.01,46.06,0.01,1.86,-0.28,1.59
NSRD0796,DTR Mags, 2,HIG5 DTR,P6,25.27,63.175000000000004,22.073,69.52,2.389,0.118,0.011,0.036,0.022,0.009,0.005,0.12,0.015,0.005,0.003,0.001,5e-4,0.004,0.005,0.004,0.005,0.025,0.008,0.002,0.001,5e-4,0.002,70.21,-0.22,-1.07,-0.62,-1.91
NSRD0796,DTR Tails, 2,HIG5 DTR,P6,14.73,36.825000000000003,19.181000000000001,18.9,57.1,2.47,0.115,0.733,0.452,0.137,0.081,2.75,0.653,0.051,0.008,5e-4,0.004,0.015,5e-4,0.009,5e-4,0.006,0.003,5e-4,5e-4,0.008,0.01,1.51,0.54,6.98,0.42,7.94
NSRD0796,Calc Head, 2,HIG5 DTR,P6,40,100,21.112856000000001,50.87918500000001,22.536325750000007,0.9841240000000002,0.049298,0.29267025,0.18034750000000002,0.056136000000000005,0.03298700000000001,1.0884975000000001,0.2499435,0.0219395,0.00484125,8.158750000000001e-4,0.0017888750000000003,0.00805075,0.0033428750000000004,0.00584125,0.0033428750000000004,0.018003250000000002,0.006158750000000001,0.0014476250000000001,8.158750000000001e-4,0.003261875,0.004946000000000001,44.911224999999995,0.059870000000000034,1.8944125000000005,-0.23702,1.7172625000000001
NSRD0796,Head, 2,HIG5 DTR,P6,NA,NA,19.722000000000001,51.46,21.83,0.934,0.049,0.293,0.174,0.055,0.032,1.05,0.242,0.022,0.003,5e-4,0.003,0.002,5e-4,0.004,0.002,0.018,0.007,0.001,5e-4,0.003,0.009,46.45,-0.01,1.82,-0.21,1.6
NSRD0796,DTR Mags, 3,HIG5 DTR,P1,29.119999999999997,72.8,77.566000000000003,59.13,14.7,0.663,0.04,0.136,0.139,0.035,0.021,0.587,0.288,0.024,0.003,5e-4,5e-4,0.004,0.003,0.005,0.003,0.023,0.008,0.001,5e-4,5e-4,0.004,78.52,-0.14,0.35,-1.4,-1.19
NSRD0796,DTR Tails, 3,HIG5 DTR,P1,10.880000000000003,27.200000000000006,45.524999999999999,13.76,60.8,2.937,0.13,0.829,0.784,0.166,0.08,3.56,0.867,0.073,0.006,5e-4,0.007,0.014,5e-4,0.013,5e-4,0.003,0.004,5e-4,5e-4,0.005,0.01,2.62,0.19,8.68,0.5,9.37
NSRD0796,Calc Head, 3,HIG5 DTR,P1,40,100,68.850847999999999,46.789359999999995,27.2392,1.2815280000000002,0.06448000000000001,0.32449600000000006,0.3144400000000001,0.07063200000000001,0.037048000000000005,1.3956560000000002,0.445488,0.037328,0.0038160000000000004,5e-4,0.0022680000000000005,0.006720000000000001,0.00232,0.007176,0.00232,0.01756,0.006912000000000001,8.640000000000001e-4,5e-4,0.0017240000000000005,0.005632000000000002,57.87519999999999,-0.05023999999999999,2.6157600000000008,-0.8831999999999998,1.6823200000000003
NSRD0796,Head, 3,HIG5 DTR,P1,NA,NA,55.994,47.16,26.69,1.263,0.065,0.333,0.318,0.069,0.037,1.41,0.422,0.03,0.003,5e-4,0.003,5e-4,0.002,0.007,0.002,0.017,0.007,0.001,5e-4,5e-4,0.01,56.11,-0.08,2.69,-0.9,1.71
NSRD0796,DTR Mags, 3,HIG5 DTR,P2,26.24,65.599999999999994,41.789000000000001,64.5,8.599,0.408,0.023,0.074,0.073,0.018,0.013,0.34,0.17,0.016,0.002,5e-4,5e-4,0.004,5e-4,0.004,0.003,0.025,0.007,0.001,5e-4,5e-4,5e-4,85.67,-0.2,-0.5,-1.43,-2.13
NSRD0796,DTR Tails, 3,HIG5 DTR,P2,13.760000000000002,34.400000000000006,34.216000000000001,13.01,62.3,2.97,0.134,0.805,0.76,0.168,0.082,3.44,0.935,0.077,0.006,5e-4,0.005,0.011,5e-4,0.015,5e-4,0.003,0.004,5e-4,5e-4,0.007,0.008,2.25,0.18,8.47,0.42,9.07
