Repository: mclauson-fortescue/IB_regression_review_082024

updates to comments to first pass regression review for IB.

File: data/DTR_OPF_extraction.csv (part 8 of 13)
hole_id,type,comp_no,process_method,pass,mass_g,mass_pct,D80_micron,Fe_pct_XRF,SiO2_pct_XRF,Al2O3_pct_XRF,TiO2_pct_XRF,Mn_pct_XRF,CaO_pct_XRF,P_pct_XRF,S_pct_XRF,MgO_pct_XRF,K2O_pct_XRF,Na2O_pct_XRF,Zn_pct_XRF,As_pct_XRF,Cl_pct_XRF,Cu_pct_XRF,Pb_pct_XRF,Ba_pct_XRF,V_pct_XRF,Cr_pct_XRF,Ni_pct_XRF,Co_pct_XRF,Sn_pct_XRF,Zr_pct_XRF,Sr_pct_XRF,Fe3O4_pct_SATMAGAN,LOI_371_pct,LOI_650_pct,LOI_1000_pct,LOI_total_pct
NSRD0797,DTR Mags, 3,HIG5 DTR,P3,24.990000000000002,62.397003745318358,36.872,65.77,7.122,0.246,0.033,0.071,0.079,0.013,0.007,0.41,0.022,0.002,0.002,5e-4,0.002,0.001,5e-4,0.008,0.006,0.031,0.004,0.001,5e-4,5e-4,0.003,86.96,-0.22,-0.34,-1.49,-2.05
NSRD0797,DTR Tails, 3,HIG5 DTR,P3,15.059999999999995,37.602996254681635,26.385999999999999,16.56,55.82,2.772,0.133,0.648,0.786,0.119,0.091,4.19,0.249,0.068,0.005,0.001,5e-4,0.007,5e-4,0.007,5e-4,0.006,0.015,5e-4,5e-4,0.006,0.01,1.29,0.39,9.85,0.51,10.75
NSRD0797,Calc Head, 3,HIG5 DTR,P3,40.049999999999997,100,32.928949812734082,47.26556554307116,25.433907116104862,1.195851685393258,0.07060299625468164,0.287969288389513,0.3448531835205991,0.052859176029962526,0.03858651685393257,1.8313932584269659,0.10735880149812731,0.02681797752808988,0.003128089887640449,6.880149812734083e-4,0.0014359550561797755,0.003256179775280898,5e-4,0.007623970037453183,0.00393183520599251,0.02159925093632959,0.00813632958801498,8.119850187265918e-4,5e-4,0.00256816479400749,0.005632209737827715,54.74551310861423,0.009378277153557999,3.491745318352059,-0.7379400749063671,2.7631835205992497
NSRD0797,Head, 3,HIG5 DTR,P3,NA,NA,31.428999999999998,47.51,25.07,1.195,0.069,0.292,0.348,0.052,0.04,1.85,0.127,0.039,0.003,5e-4,0.001,0.001,5e-4,0.007,0.003,0.018,0.003,0.001,5e-4,0.003,0.006,56.07,-0.04,3.56,-0.78,2.74
NSRD0797,DTR Mags, 3,HIG5 DTR,P4,24.415999999999997,60.906006785072833,31.579000000000001,67.36,5.414,0.185,0.029,0.054,0.062,0.01,0.005,0.3,0.014,5e-4,0.002,5e-4,0.002,0.001,5e-4,0.005,0.006,0.028,5e-4,0.001,5e-4,5e-4,0.003,89.42,-0.26,-0.69,-1.46,-2.41
NSRD0797,DTR Tails, 3,HIG5 DTR,P4,15.672000000000004,39.093993214927167,27.452000000000002,16.37,56.2,2.764,0.134,0.647,0.776,0.118,0.09,4.16,0.245,0.079,0.004,0.001,0.001,0.005,5e-4,0.005,5e-4,0.007,0.008,5e-4,5e-4,0.005,0.006,1.15,0.38,9.81,0.52,10.71
NSRD0797,Calc Head, 3,HIG5 DTR,P4,40.088000000000001,100,29.965590900019958,47.425972859708644,25.26827539413291,1.1932340850129717,0.07004869287567353,0.2858273797645181,0.34113111155458,0.052221512672121335,0.03822989423268809,1.809028138096189,0.10430712432648175,0.031188784673717825,0.002781879864298543,6.954699660746358e-4,0.0016090600678507283,0.002563759728597087,5e-4,0.005,0.0038498303731790058,0.019790261424865296,0.0034320494911195378,8.045300339253642e-4,5e-4,0.0022592296946717227,0.004172819796447815,54.911732189183795,-0.009798443424466133,3.4148692875673534,-0.6859389343444421,2.7191319097984445
NSRD0797,Head, 3,HIG5 DTR,P4,NA,NA,26.542999999999999,47.48,25.25,1.19,0.071,0.294,0.349,0.053,0.039,1.86,0.128,0.032,0.003,5e-4,0.001,0.002,0.001,0.008,0.004,0.016,5e-4,0.001,5e-4,0.004,0.008,55.5,0,3.49,-0.63,2.86
NSRD0797,DTR Mags, 3,HIG5 DTR,P5,23.678000000000001,59.239429572179134,27.94,68.73,3.957,0.141,0.026,0.043,0.047,0.008,0.004,0.236,0.009,0.012,0.002,5e-4,0.002,0.003,0.001,0.008,0.007,0.03,0.003,0.001,5e-4,0.001,0.003,91.51,-0.33,-0.98,-1.38,-2.69
NSRD0797,DTR Tails, 3,HIG5 DTR,P5,16.291999999999998,40.760570427820866,26.576000000000001,16.29,56.44,2.74,0.136,0.643,0.77,0.117,0.09,4.12,0.247,0.069,0.005,0.001,0.003,0.006,5e-4,0.009,5e-4,0.005,0.008,5e-4,5e-4,0.005,0.007,1.15,0.38,9.72,0.5,10.6
NSRD0797,Calc Head, 3,HIG5 DTR,P5,39.97,100,27.384025819364524,47.35515686765074,25.349370177633222,1.2003672254190645,0.07083662747060294,0.2875634225669252,0.34169892419314485,0.05242902176632474,0.03905409056792594,1.8191405554165625,0.10601015761821365,0.03523352514385789,0.003222817112834626,7.038028521391043e-4,0.002407605704278209,0.0042228171128346256,7.961971478608956e-4,0.008407605704278209,0.004350562922191644,0.019809857393044784,0.005038028521391044,7.961971478608956e-4,5e-4,0.0026304228171128347,0.004630422817112834,54.67874856142106,-0.040599949962471876,3.381381035776833,-0.6137012759569677,2.727079809857393
NSRD0797,Head, 3,HIG5 DTR,P5,NA,NA,23.318000000000001,47.5,25.26,1.2,0.07,0.295,0.35,0.052,0.04,1.86,0.128,0.038,0.003,5e-4,0.002,0.001,0.001,0.01,0.003,0.02,0.005,5e-4,5e-4,0.004,0.008,55.31,-0.08,3.42,-0.58,2.76
NSRD0797,DTR Mags, 3,HIG5 DTR,P6,23.740000000000002,59.361872374474899,25.808,69.01,3.725,0.132,0.023,0.039,0.044,0.007,0.003,0.224,0.008,0.001,0.003,5e-4,0.001,0.002,5e-4,0.007,0.007,0.029,0.001,0.001,5e-4,5e-4,0.002,92.83,-0.36,-1.09,-1.26,-2.71
NSRD0797,DTR Tails, 3,HIG5 DTR,P6,16.251999999999995,40.638127625525094,22.381,16.28,56.47,2.741,0.137,0.647,0.777,0.119,0.091,4.15,0.246,0.071,0.005,0.001,5e-4,0.006,5e-4,0.01,5e-4,0.005,0.005,0.001,5e-4,0.007,0.009,1.02,0.4,9.72,0.53,10.65
NSRD0797,Calc Head, 3,HIG5 DTR,P6,39.991999999999997,100,24.415331366273254,47.58151530306063,25.15958041608321,1.1922487497499497,0.06932746549309861,0.28607981596319254,0.34187747549509895,0.052514702940588104,0.038761552310462084,1.8194528905781153,0.10471874374874972,0.029446689337867565,0.0038127625525105012,7.031906381276254e-4,7.968093618723744e-4,0.0036255251050210037,5e-4,0.008219143828765752,0.004358521704340868,0.019246849369873975,0.0026255251050210037,0.001,5e-4,0.003141478295659131,0.004844668933786756,55.5201350270054,-0.05115023004600925,3.302981596319263,-0.5325775155031007,2.7192538507701527
NSRD0797,Head, 3,HIG5 DTR,P6,NA,NA,20.725999999999999,47.47,25.08,1.2,0.067,0.291,0.348,0.052,0.04,1.86,0.126,0.027,0.003,5e-4,0.001,0.002,5e-4,0.008,0.003,0.018,0.005,0.001,5e-4,0.003,0.005,56.26,-0.11,3.37,-0.51,2.75
NSRD0797,DTR Mags, 4,HIG5 DTR,P1,30.57,76.358186586736608,64.137,60.79,13.28,0.362,0.033,0.125,0.153,0.037,0.007,0.612,0.099,0.016,0.002,5e-4,0.001,0.002,5e-4,0.005,0.003,0.013,0.005,0.001,5e-4,0.001,0.004,79.57,-0.11,0.12,-1.61,-1.6
NSRD0797,DTR Tails, 4,HIG5 DTR,P1,9.4649999999999963,23.641813413263389,53.067,13.76,62,2.222,0.091,0.813,1.119,0.174,0.04,3.96,0.529,0.101,0.004,0.001,5e-4,0.005,5e-4,0.015,5e-4,0.003,0.006,5e-4,5e-4,0.003,0.008,2.72,0.41,7.41,0.88,8.7
NSRD0797,Calc Head, 4,HIG5 DTR,P1,40.034999999999997,100,61.519851255151742,49.67125515174222,24.79829149494192,0.801737729486699,0.046712251779692765,0.28765567628325206,0.3813799175721243,0.06938928437617084,0.014801798426376918,1.4035279130760583,0.20065979767703257,0.036095541401273884,0.0024728362682652676,6.182090670663169e-4,8.81790932933683e-4,0.0027092544023979014,5e-4,0.007364181341326339,0.002408954664668415,0.010635818658673659,0.005236418134132634,8.81790932933683e-4,5e-4,0.001472836268265268,0.004945672536530535,61.40126639190707,0.012937429748969614,1.843488197826901,-1.0213188460097415,0.8351067815661288
NSRD0797,Head, 4,HIG5 DTR,P1,NA,NA,59.582000000000001,49.53,24.48,0.824,0.045,0.299,0.403,0.07,0.016,1.47,0.219,0.047,0.002,5e-4,5e-4,0.001,5e-4,0.01,0.002,0.006,5e-4,5e-4,5e-4,0.002,0.006,63.08,-0.02,1.97,-1.05,0.9
NSRD0797,DTR Mags, 4,HIG5 DTR,P2,28.209000000000003,70.630211071884631,43.548000000000002,64.66,9.047,0.236,0.028,0.081,0.1,0.024,0.005,0.405,0.062,0.004,0.002,5e-4,0.001,0.003,0.001,0.008,0.003,0.014,0.002,0.001,5e-4,0.001,0.004,86.2,-0.19,-0.44,-1.64,-2.27
NSRD0797,DTR Tails, 4,HIG5 DTR,P2,11.729999999999997,29.369788928115369,39.466000000000001,13.21,63,2.214,0.099,0.798,1.079,0.179,0.041,3.9,0.527,0.102,0.004,0.001,0.001,0.004,5e-4,0.016,5e-4,0.007,0.014,5e-4,5e-4,0.004,0.007,1.94,0.43,7.27,0.83,8.53
NSRD0797,Calc Head, 4,HIG5 DTR,P2,39.939,100,42.349125215954338,49.54924359648465,24.892882220386085,0.816934424998122,0.04885255013896192,0.2915813866145872,0.38753023360624944,0.06952317283857883,0.015573124014121533,1.4314741230376322,0.19856951851573648,0.03278239314955306,0.0025873957785623077,6.468489446405769e-4,0.001,0.0032936978892811543,8.531510553594232e-4,0.01034958311424923,0.002265755276797116,0.011944114775031925,0.005524374671373844,8.531510553594232e-4,5e-4,0.0018810936678434612,0.0048810936678434615,61.453015849169994,-0.00790730864568472,1.824410726357695,-0.9145662134755504,0.9019372042364597
NSRD0797,Head, 4,HIG5 DTR,P2,NA,NA,38.1,49.37,24.64,0.825,0.046,0.301,0.399,0.07,0.017,1.48,0.219,0.028,0.002,5e-4,0.001,5e-4,5e-4,0.011,0.002,0.006,5e-4,5e-4,5e-4,0.002,0.006,61.94,-0.04,1.9,-0.94,0.92
NSRD0797,DTR Mags, 4,HIG5 DTR,P3,27.420999999999999,68.579931972789112,36.167999999999999,66.37,6.838,0.174,0.024,0.06,0.074,0.018,0.002,0.302,0.044,0.007,0.002,5e-4,0.003,0.001,5e-4,0.006,0.003,0.016,0.006,0.001,5e-4,5e-4,0.002,89.61,-0.25,-0.76,-1.59,-2.6
NSRD0797,DTR Tails, 4,HIG5 DTR,P3,12.563000000000002,31.420068027210888,35.274999999999999,12.78,63.58,2.208,0.098,0.79,1.064,0.179,0.042,3.87,0.527,0.101,0.005,0.001,0.001,0.005,5e-4,0.017,5e-4,0.001,0.003,5e-4,5e-4,0.005,0.009,1.42,0.43,7.2,0.82,8.45
NSRD0797,Calc Head, 4,HIG5 DTR,P3,39.984000000000002,100,35.887418792517003,49.53198554421769,24.666375000000002,0.8130841836734696,0.04725085034013606,0.2893664965986395,0.38505867346938777,0.06858630952380952,0.014568027210884356,1.4230680272108844,0.19575892857142857,0.036534863945578235,0.0029426020408163268,6.571003401360545e-4,0.002371598639455782,0.0022568027210884355,5e-4,0.009456207482993197,0.0022144982993197275,0.011286989795918367,0.005057397959183673,8.428996598639455e-4,5e-4,0.00191390306122449,0.004199404761904762,61.90064200680271,-0.036343537414965967,1.7410374149659866,-0.8327763605442178,0.871917517006803
NSRD0797,Head, 4,HIG5 DTR,P3,NA,NA,31.457000000000001,49.52,24.45,0.823,0.048,0.297,0.397,0.069,0.015,1.46,0.221,0.037,0.002,5e-4,0.003,0.002,0.001,0.007,0.002,0.011,0.005,0.001,5e-4,0.003,0.006,61.18,-0.07,1.84,-0.84,0.93
NSRD0797,DTR Mags, 4,HIG5 DTR,P4,26.902999999999999,67.203737010391677,31.5,67.69,5.38,0.131,0.023,0.05,0.058,0.014,0.002,0.242,0.032,5e-4,0.002,5e-4,0.001,0.002,0.004,0.005,0.004,0.018,0.009,0.001,5e-4,0.001,0.003,91.7,-0.3,-0.98,-1.49,-2.77
NSRD0797,DTR Tails, 4,HIG5 DTR,P4,13.128999999999998,32.796262989608309,28.138000000000002,12.67,63.92,2.217,0.099,0.79,1.061,0.181,0.043,3.87,0.525,0.099,0.004,5e-4,0.001,0.006,5e-4,0.013,5e-4,5e-4,0.002,5e-4,5e-4,0.006,0.01,1.29,0.43,7.19,0.75,8.37
NSRD0797,Calc Head, 4,HIG5 DTR,P4,40.031999999999996,99.999999999999986,30.397389638289365,49.6454961031175,24.578932354116702,0.8151300459632292,0.047925159872102316,0.2926923461231015,0.38694651778577127,0.06876975919264589,0.015446467825739406,1.4318484212629894,0.19368557653876897,0.032804319044764184,0.0026559252597921656,4.999999999999999e-4,9.999999999999998e-4,0.0033118505195843316,0.0028521307953637085,0.007623701039168664,0.0028521307953637085,0.01226065397681854,0.006704261590727416,8.360186850519583e-4,4.999999999999999e-4,0.0026398131494804154,0.0052957384092725815,62.04889863109511,-0.06058728017585929,1.6994546862509992,-0.7553637090327736,0.8835036970423659
NSRD0797,Head, 4,HIG5 DTR,P4,NA,NA,26.786999999999999,49.47,24.58,0.83,0.046,0.298,0.4,0.07,0.015,1.48,0.221,0.043,0.002,5e-4,0.002,0.001,5e-4,0.008,0.002,0.009,5e-4,0.001,5e-4,0.003,0.005,61.56,-0.11,1.79,-0.76,0.92
NSRD0797,DTR Mags, 4,HIG5 DTR,P5,26.324999999999999,65.727054828722657,27.103000000000002,68.8,4.191,0.099,0.02,0.039,0.048,0.01,0.002,0.201,0.022,5e-4,0.002,5e-4,0.001,0.002,0.001,0.006,0.004,0.012,5e-4,0.001,5e-4,5e-4,0.003,91.7,-0.35,-1.18,-1.39,-2.92
NSRD0797,DTR Tails, 4,HIG5 DTR,P5,13.727,34.272945171277343,24.532,12.79,63.98,2.206,0.1,0.773,1.042,0.181,0.042,3.81,0.523,0.101,0.004,0.001,0.001,0.006,5e-4,0.014,5e-4,0.004,0.005,0.001,5e-4,0.007,0.01,1.68,0.42,7.09,0.72,8.23
NSRD0797,Calc Head, 4,HIG5 DTR,P5,40.052,100,26.221842579646463,49.60372340956756,24.682451188455012,0.8211309547588135,0.047418356137021875,0.2905634175571757,0.3886730750024968,0.06860673624288426,0.015709178068510937,1.4379105912313994,0.1937074553080995,0.034944309897133735,0.002685458903425547,6.713647258563867e-4,0.001,0.0033709178068510935,8.286352741436133e-4,0.008741835613702188,0.0028004469190052927,0.009258164386297814,0.0020422825327074804,0.001,5e-4,0.002727741436133028,0.005399106161989414,60.84749475681614,-0.08609832218116446,1.6543725656646362,-0.6668408568860481,0.901433386597424
NSRD0797,Head, 4,HIG5 DTR,P5,NA,NA,23.648,49.49,24.54,0.814,0.047,0.297,0.4,0.069,0.015,1.47,0.22,0.04,0.002,5e-4,0.003,0.001,5e-4,0.011,0.002,0.009,0.002,5e-4,5e-4,0.003,0.007,60.8,-0.14,1.73,-0.67,0.92
NSRD0797,DTR Mags, 4,HIG5 DTR,P6,26.051000000000002,65.226971130974746,26.364999999999998,69.14,3.748,0.092,0.02,0.036,0.043,0.009,0.001,0.171,0.019,0.012,0.003,5e-4,0.001,0.004,0.003,0.011,0.004,0.012,5e-4,0.001,0.001,0.001,0.004,91.7,-0.4,-1.3,-1.29,-2.99
NSRD0797,DTR Tails, 4,HIG5 DTR,P6,13.887999999999998,34.773028869025261,21.902000000000001,12.39,64.42,2.225,0.098,0.773,1.045,0.181,0.048,3.81,0.525,0.098,0.004,0.002,5e-4,0.006,5e-4,0.013,5e-4,0.001,0.003,5e-4,5e-4,0.006,0.008,1.02,0.42,7.13,0.75,8.3
NSRD0797,Calc Head, 4,HIG5 DTR,P6,39.939,100,24.813079721575406,49.40630611682816,24.84549207541501,0.8337087057763088,0.047122962517839706,0.2922772227647162,0.39142574926763307,0.06880960965472345,0.017343323568441874,1.4363905205438294,0.19495152607726784,0.041904804827361725,0.003347730288690253,0.001021595433035379,8.261348556548738e-4,0.004695460577380506,0.0021306742782743688,0.011695460577380506,0.0027829439895841164,0.008174966824407222,0.0013693257217256315,8.261348556548738e-4,8.261348556548738e-4,0.002738651443451263,0.00539092115476101,60.1678174215679,-0.11486116327399293,1.6313663336588293,-0.5806302110718848,0.935874959312952
NSRD0797,Head, 4,HIG5 DTR,P6,NA,NA,20.561,49.6,24.45,0.827,0.045,0.297,0.403,0.069,0.016,1.47,0.219,0.041,0.002,5e-4,0.002,5e-4,5e-4,0.009,0.002,0.011,0.006,5e-4,5e-4,0.003,0.004,60.8,-0.18,1.7,-0.58,0.94
NSRD0797,DTR Mags, 8,HIG5 DTR,P1,30.149000000000001,75.31413154805027,83.048000000000002,57.28,16.98,0.558,0.044,0.155,0.156,0.035,0.017,0.878,0.12,0.03,0.003,5e-4,0.001,0.003,0.004,0.01,0.004,0.019,0.006,0.002,5e-4,0.003,0.006,75.02,-0.09,0.56,-1.43,-0.96
NSRD0797,DTR Tails, 8,HIG5 DTR,P1,9.8819999999999979,24.685868451949737,56.081000000000003,14.65,60.66,2.536,0.107,0.769,0.892,0.149,0.074,4.13,0.47,0.099,0.004,0.002,0.003,0.004,5e-4,0.013,5e-4,5e-4,5e-4,5e-4,5e-4,0.004,0.006,3.23,0.45,7.69,0.66,8.8
NSRD0797,Calc Head, 8,HIG5 DTR,P1,40.030999999999999,100,76.390961854562718,46.756414278933825,27.76278733981165,1.046286477979566,0.05955209712472834,0.3065712322949714,0.33768799180635006,0.0631418900352227,0.031070945017611352,1.6807844420574054,0.20640053958182406,0.04703324923184532,0.0032468586845194975,8.702880267792462e-4,0.001493717369038995,0.0032468586845194975,0.0031359946041817598,0.010740576053558493,0.0031359946041817598,0.014433114336389299,0.004642277235142765,0.0016297119732207543,5.000000000000001e-4,0.0032468586845194975,0.006000000000000001,57.298015038345284,0.04330368964052858,2.3201024206240164,-0.9140653493542504,1.4493407609102946
NSRD0797,Head, 8,HIG5 DTR,P1,NA,NA,66.977999999999994,46.73,27.31,1.059,0.056,0.312,0.345,0.065,0.031,1.72,0.221,0.054,0.003,5e-4,0.002,0.001,5e-4,0.013,0.002,0.011,0.002,0.001,5e-4,0.002,0.007,56.63,0.03,2.43,-0.95,1.51
NSRD0797,DTR Mags, 8,HIG5 DTR,P2,27.320999999999998,68.264954275148668,51.841999999999999,60.81,12.98,0.453,0.036,0.101,0.139,0.024,0.011,0.599,0.105,0.115,0.002,5e-4,0.001,0.002,0.001,0.029,0.003,0.016,0.002,0.001,5e-4,0.002,0.003,79.95,-0.17,-0.14,-1.48,-1.79
NSRD0797,DTR Tails, 8,HIG5 DTR,P2,12.701000000000001,31.735045724851336,42.372999999999998,14.04,61.77,2.514,0.112,0.751,0.844,0.148,0.067,4.06,0.469,0.093,0.004,0.001,5e-4,0.004,5e-4,0.014,5e-4,0.001,0.004,5e-4,5e-4,0.004,0.006,2.33,0.43,7.5,0.61,8.54
NSRD0797,Calc Head, 8,HIG5 DTR,P2,40.021999999999998,100,48.83700852031383,45.96751911448703,28.46352880915497,1.107059292389186,0.06011863475088701,0.3072777972115337,0.3627320723602019,0.06335145669881564,0.02877162560591675,1.6973499325371046,0.22051556643845885,0.10801828994053272,0.002634700914497027,6.586752286242567e-4,8.413247713757434e-4,0.002634700914497027,8.413247713757434e-4,0.024239743141272304,0.002206623856878717,0.011239743141272301,0.002634700914497027,8.413247713757434e-4,5e-4,0.002634700914497027,0.00395205137174554,55.3172575083704,0.020410274349107985,2.284557493378642,-0.8167375443506072,1.4882302233771427
NSRD0797,Head, 8,HIG5 DTR,P2,NA,NA,44.707999999999998,46.75,27.43,1.069,0.06,0.314,0.35,0.064,0.031,1.72,0.222,0.048,0.002,5e-4,0.001,0.001,5e-4,0.007,0.002,0.008,5e-4,0.001,5e-4,0.002,0.007,56.63,0,2.35,-0.85,1.5
NSRD0797,DTR Mags, 8,HIG5 DTR,P3,25.983000000000001,65.061598557692307,39.887,64.28,9.375,0.294,0.032,0.077,0.082,0.019,0.007,0.457,0.06,0.013,0.003,5e-4,0.001,0.002,0.001,0.008,0.004,0.017,5e-4,0.001,5e-4,0.001,0.004,85.63,-0.22,-0.54,-1.47,-2.23
NSRD0797,DTR Tails, 8,HIG5 DTR,P3,13.952999999999999,34.938401442307693,34.896000000000001,13.56,62.41,2.502,0.112,0.743,0.835,0.15,0.07,4.04,0.464,0.089,0.006,0.002,0.003,0.003,5e-4,0.012,5e-4,5e-4,5e-4,5e-4,5e-4,0.005,0.006,1.55,0.45,7.44,0.62,8.51
NSRD0797,Calc Head, 8,HIG5 DTR,P3,39.936,100,38.143224384014424,46.559242788461546,27.90458120492788,1.065439903846154,0.059950721153846163,0.3096897536057692,0.345086162860577,0.06476930588942308,0.02901119290865385,1.7088429236778848,0.2011511418269231,0.039553185096153846,0.004048152043269231,0.0010240760216346154,0.0016987680288461538,0.0023493840144230773,8.253079927884615e-4,0.009397536057692309,0.0027771559495192305,0.011235163762019232,5e-4,8.253079927884615e-4,5e-4,0.0023975360576923076,0.0046987680288461545,56.253792067307685,0.014087289663461533,2.2480844350961537,-0.7397874098557692,1.522384314903846
NSRD0797,Head, 8,HIG5 DTR,P3,NA,NA,34.722999999999999,46.97,27.38,1.06,0.062,0.313,0.348,0.064,0.029,1.72,0.224,0.054,0.003,5e-4,0.001,0.002,0.001,0.012,0.003,0.011,0.003,0.001,5e-4,0.004,0.008,55.69,-0.02,2.31,-0.77,1.52
NSRD0797,DTR Mags, 8,HIG5 DTR,P4,25.311,63.260103471545335,33.552999999999997,65.77,7.622,0.237,0.029,0.063,0.067,0.015,0.006,0.364,0.049,0.011,0.002,5e-4,0.002,0.002,0.002,0.012,0.004,0.021,0.005,0.001,5e-4,0.001,0.004,87.15,-0.28,-0.78,-1.39,-2.45
NSRD0797,DTR Tails, 8,HIG5 DTR,P4,14.699999999999996,36.739896528454672,29.635999999999999,13.83,62.32,2.502,0.115,0.732,0.81,0.147,0.067,3.98,0.457,0.098,0.004,0.001,5e-4,0.006,5e-4,0.02,5e-4,0.008,0.011,0.001,5e-4,0.006,0.009,2.2,0.43,7.31,0.59,8.33
NSRD0797,Calc Head, 8,HIG5 DTR,P4,40.010999999999996,100,32.113898252980434,46.687297743120645,27.717988603134142,1.0691586563694984,0.06059631101447103,0.30878990777536175,0.3399774312064182,0.06349666341756016,0.028411336882357353,1.6925146584689208,0.1988987778360951,0.04296370997975557,0.0027347979305690938,6.836994826422734e-4,0.0014489015520731802,0.003469595861138187,0.0014489015520731802,0.014939191722276375,0.002714103621504087,0.016223813451300896,0.0072043937917072795,0.001,5e-4,0.002836994826422734,0.005836994826422735,55.93945789907777,-0.01914673464797188,2.192257629151983,-0.6625500487365974,1.5105608457674138
NSRD0797,Head, 8,HIG5 DTR,P4,NA,NA,27.577999999999999,47.04,27.28,1.068,0.06,0.315,0.346,0.064,0.03,1.72,0.222,0.052,0.003,5e-4,0.002,0.001,0.002,0.011,0.003,0.018,0.01,0.001,5e-4,0.004,0.008,56.63,-0.07,2.25,-0.68,1.5
NSRD0797,DTR Mags, 8,HIG5 DTR,P5,24.515999999999998,61.286935653217334,29.887,67.87,5.322,0.176,0.024,0.046,0.048,0.011,0.003,0.262,0.03,5e-4,0.002,5e-4,0.002,0.002,5e-4,0.008,0.005,0.021,0.005,0.001,0.001,0.001,0.002,90.37,-0.37,-1.07,-1.35,-2.79
NSRD0797,DTR Tails, 8,HIG5 DTR,P5,15.486000000000004,38.713064346782666,25.495000000000001,13.32,63.19,2.507,0.117,0.733,0.813,0.149,0.071,3.99,0.463,0.095,0.004,0.001,5e-4,0.006,5e-4,0.016,5e-4,0.012,0.018,0.001,5e-4,0.006,0.008,1.29,0.46,7.27,0.59,8.32
NSRD0797,Calc Head, 8,HIG5 DTR,P5,40.002000000000002,100,28.186722213889308,46.75202339883006,27.724476076196186,1.078401529923504,0.06000314984250788,0.3119587520623969,0.3441549422528874,0.06442402879856007,0.02932488375581221,1.7052230388480578,0.19762756862156894,0.03708384580770962,0.0027742612869356533,6.935653217339133e-4,0.00141930403479826,0.0035485225738713065,5e-4,0.011097045147742613,0.00325791210439478,0.01751582420878956,0.010032698365081747,0.001,8.064346782660867e-4,0.0029356532173391335,0.00432278386080696,55.884402279886,-0.04868156592170386,2.158669566521674,-0.5989665516724163,1.5110214489275544
NSRD0797,Head, 8,HIG5 DTR,P5,NA,NA,23.757000000000001,46.7,27.29,1.061,0.059,0.313,0.347,0.063,0.029,1.73,0.223,0.043,0.002,5e-4,0.003,0.001,5e-4,0.011,0.002,0.015,0.008,0.001,5e-4,0.004,0.006,56.26,-0.09,2.21,-0.61,1.51
NSRD0797,DTR Mags, 8,HIG5 DTR,P6,24.283999999999999,60.769250018768297,25.332000000000001,68.27,4.663,0.142,0.023,0.04,0.045,0.009,0.004,0.236,0.026,0.011,0.002,5e-4,0.001,0.003,0.003,0.01,0.004,0.024,0.014,0.001,5e-4,0.001,0.003,90.56,-0.41,-1.21,-1.23,-2.85
NSRD0797,DTR Tails, 8,HIG5 DTR,P6,15.677,39.230749981231696,24.992000000000001,13.11,63.29,2.501,0.118,0.726,0.809,0.148,0.071,3.97,0.459,0.1,0.004,0.002,0.004,0.004,5e-4,0.016,5e-4,5e-4,5e-4,0.001,5e-4,0.007,0.007,1.15,0.46,7.28,0.57,8.31
NSRD0797,Calc Head, 8,HIG5 DTR,P6,39.960999999999999,100,25.198615450063812,46.63031831035259,27.662811791496708,1.0674533920572558,0.060269212482170105,0.30912294487124947,0.3447229298566101,0.06353074247391205,0.030284602487425233,1.7008762042991916,0.19586914741873326,0.04591536748329621,0.002784614999624634,0.0010884612497184753,0.0021769224994369505,0.003392307499812317,0.0020192312504692077,0.0123538449988739,0.0026269237506568906,0.01478077375441055,0.008703848752533721,0.001,5e-4,0.0033538449988739024,0.004569229999249268,55.48378644178074,-0.06869247516328418,2.120690673406571,-0.5238465003378294,1.528151697905458
NSRD0797,Head, 8,HIG5 DTR,P6,NA,NA,21.135000000000002,46.83,27.22,1.059,0.057,0.312,0.347,0.063,0.03,1.72,0.223,0.059,0.002,5e-4,5e-4,0.001,5e-4,0.008,0.003,0.009,5e-4,0.001,5e-4,0.004,0.007,55.88,-0.13,2.18,-0.54,1.51
NSRD0797,DTR Mags, 9,HIG5 DTR,P1,31.382999999999999,78.351725171019112,80.38,58.17,15.96,0.526,0.039,0.166,0.222,0.044,0.011,0.801,0.2,0.019,0.002,5e-4,0.003,0.002,5e-4,0.007,0.003,0.013,0.002,0.001,5e-4,0.001,0.004,75.02,-0.1,0.3,-1.43,-1.23
NSRD0797,DTR Tails, 9,HIG5 DTR,P1,8.6710000000000029,21.648274828980881,61.392000000000003,13.06,61.71,2.482,0.106,0.891,1.507,0.202,0.051,4.1,0.8,0.101,0.006,0.001,0.001,0.008,5e-4,0.024,5e-4,5e-4,5e-4,5e-4,5e-4,0.004,0.01,2.86,0.44,7.05,1.28,8.77
NSRD0797,Calc Head, 9,HIG5 DTR,P1,40.054000000000002,100,76.269425575473107,48.404463224646726,25.86408573425875,0.9494402556548661,0.05350434413541718,0.32294999251011136,0.5001803315524043,0.07820427422978979,0.01965930993159235,1.515176586608079,0.3298896489738853,0.036751585359764326,0.0028659309931592354,6.082413741449044e-4,0.0025670345034203824,0.0032988964897388527,5e-4,0.01068020672092675,0.0024587931292754783,0.010293965646377388,0.0016752758775652869,8.917586258550955e-4,5e-4,0.0016494482448694264,0.005298896489738853,59.39860488340739,0.01690068407649676,1.7612585509562095,-0.8433317521346179,0.9348274828980879
NSRD0797,Head, 9,HIG5 DTR,P1,NA,NA,67.941000000000003,48.42,25.59,0.953,0.055,0.335,0.522,0.079,0.02,1.58,0.339,0.039,0.003,5e-4,0.003,0.001,5e-4,0.012,0.003,0.011,0.003,0.001,5e-4,0.002,0.006,59.48,-0.01,1.93,-0.88,1.04
NSRD0797,DTR Mags, 9,HIG5 DTR,P2,28.942999999999998,72.267166042446945,52.234999999999999,61.89,11.89,0.366,0.033,0.115,0.154,0.031,0.008,0.559,0.141,0.017,0.002,5e-4,5e-4,0.003,0.002,0.011,0.003,0.014,0.001,0.001,5e-4,0.001,0.005,82.41,-0.16,-0.29,-1.46,-1.91
NSRD0797,DTR Tails, 9,HIG5 DTR,P2,11.106999999999999,27.732833957553062,49.125,12.51,62.91,2.464,0.111,0.867,1.39,0.199,0.05,4.01,0.803,0.098,0.005,5e-4,0.001,0.008,5e-4,0.026,5e-4,5e-4,5e-4,5e-4,5e-4,0.005,0.01,2.33,0.42,6.87,1.13,8.42
NSRD0797,Calc Head, 9,HIG5 DTR,P2,40.049999999999997,100,51.372508863920103,48.195526591760306,26.039291885143577,0.9478348564294633,0.05463161048689139,0.32355091136079905,0.4967778277153559,0.07759116104868916,0.01964779026217229,1.516060099875156,0.32459136079900125,0.03946359550561798,0.0028319850187265914,5e-4,6.386641697877654e-4,0.004386641697877653,0.0015840074906367041,0.01515992509363296,0.002306679151061174,0.01025606741573034,8.613358302122349e-4,8.613358302122349e-4,5e-4,0.002109313358302122,0.006386641697877653,60.201546566791514,8.504369538077406e-4,1.695670911360799,-0.7417196004993758,0.9548017478152312
NSRD0797,Head, 9,HIG5 DTR,P2,NA,NA,43.094999999999999,48.38,25.66,0.95,0.053,0.333,0.521,0.078,0.02,1.59,0.34,0.046,0.002,5e-4,0.002,0.001,5e-4,0.011,0.002,0.012,0.004,0.001,5e-4,0.001,0.006,59.1,-0.04,1.82,-0.76,1.02
NSRD0797,DTR Mags, 9,HIG5 DTR,P3,27.542000000000002,68.899784860159102,40.244999999999997,64.28,9.204,0.281,0.028,0.084,0.114,0.023,0.005,0.418,0.105,0.014,0.002,5e-4,0.001,0.002,5e-4,0.008,0.004,0.019,0.009,0.001,5e-4,5e-4,0.003,85.63,-0.21,-0.65,-1.46,-2.32
NSRD0797,DTR Tails, 9,HIG5 DTR,P3,12.432000000000002,31.100215139840898,30.931999999999999,12.25,63.48,2.493,0.114,0.867,1.373,0.201,0.052,4.01,0.805,0.108,0.007,0.001,5e-4,0.009,0.001,0.03,5e-4,0.006,0.009,0.001,5e-4,0.006,0.012,1.94,0.44,6.87,1.11,8.42
NSRD0797,Calc Head, 9,HIG5 DTR,P3,39.974000000000004,100,37.34863696402661,48.098558062740786,26.083952769300044,0.9689367588932807,0.054746185020263176,0.32751468454495425,0.505551708610597,0.0783583829489168,0.019617101115725222,1.535119727823085,0.3227015059788863,0.04323420223145044,0.0035550107569920454,6.555010756992046e-4,8.444989243007956e-4,0.004177015059788863,6.555010756992046e-4,0.014842047330764996,0.0029114924701055685,0.01495697203182068,0.009,0.001,5e-4,0.0022105118326912494,0.005799019362585681,59.602229949467144,-0.00784860159103415,1.6887361785160357,-0.6607244709060888,1.020163106018913
NSRD0797,Head, 9,HIG5 DTR,P3,NA,NA,33.398000000000003,48.1,25.8,0.965,0.056,0.337,0.524,0.078,0.02,1.59,0.342,0.048,0.002,5e-4,0.001,0.001,5e-4,0.012,0.002,0.011,0.005,0.001,5e-4,0.003,0.006,58.53,-0.06,1.77,-0.65,1.06
NSRD0797,DTR Mags, 9,HIG5 DTR,P4,26.801000000000002,67.06453469459251,33.015999999999998,65.91,7.324,0.217,0.026,0.068,0.09,0.018,0.004,0.341,0.079,0.017,0.003,5e-4,0.004,0.003,0.002,0.009,0.004,0.027,5e-4,0.001,5e-4,0.001,0.004,86.39,-0.27,-0.89,-1.39,-2.55
NSRD0797,DTR Tails, 9,HIG5 DTR,P4,13.161999999999999,32.935465305407497,29.977,11.82,64.09,2.485,0.112,0.852,1.345,0.199,0.052,4,0.807,0.101,0.005,0.001,5e-4,0.007,5e-4,0.024,5e-4,0.007,0.011,5e-4,5e-4,0.005,0.007,1.15,0.46,6.83,1.07,8.36
NSRD0797,Calc Head, 9,HIG5 DTR,P4,39.963000000000001,100,32.01509120936867,48.09520681630508,26.02014623526762,0.9639763531266421,0.054324500162650446,0.32621404799439474,0.503340089582864,0.07761319220278758,0.019809023346595598,1.5461086755248603,0.3187701874233666,0.0446657908565423,0.00365870930610815,6.646773265270375e-4,0.0028472587143107382,0.0043174186122163,0.0015059680204188878,0.013940319795811125,0.0028472587143107382,0.020412906938918503,0.003958223857067787,8.353226734729627e-4,5e-4,0.0023174186122162997,0.004988063959162225,58.31580937367065,-0.029571103270525274,1.6526179215774588,-0.5797875534869756,1.0432592648199577
NSRD0797,Head, 9,HIG5 DTR,P4,NA,NA,28.946999999999999,48.32,25.62,0.946,0.054,0.335,0.521,0.079,0.02,1.58,0.339,0.038,0.003,5e-4,0.001,0.001,5e-4,0.012,0.002,0.012,0.005,0.001,5e-4,0.003,0.006,59.67,-0.08,1.72,-0.57,1.07
NSRD0797,DTR Mags, 9,HIG5 DTR,P5,26.010999999999999,65.006372928798129,29.105,67.86,5.231,0.149,0.022,0.05,0.065,0.012,0.003,0.246,0.051,0.002,0.002,5e-4,0.002,0.002,0.002,0.007,0.004,0.016,0.003,0.002,5e-4,5e-4,0.003,90.56,-0.34,-1.14,-1.34,-2.82
NSRD0797,DTR Tails, 9,HIG5 DTR,P5,14.002000000000006,34.993627071201871,29.076000000000001,11.81,64.5,2.48,0.113,0.844,1.318,0.199,0.053,3.96,0.81,0.099,0.005,0.001,5e-4,0.01,5e-4,0.026,5e-4,0.001,0.002,5e-4,5e-4,0.006,0.009,1.55,0.42,6.74,1.01,8.17
NSRD0797,Calc Head, 9,HIG5 DTR,P5,40.013000000000005,100,29.09485184814935,48.24607202659135,25.971372828830635,0.9647014470297155,0.0538442006347937,0.3278493989453428,0.5034701472021594,0.0774380826231475,0.020496813535600938,1.5456633094244372,0.3166016294704222,0.03594381825906581,0.003049808812136056,6.749681353560095e-4,0.0014750955939319718,0.0047994901656961495,0.0014750955939319718,0.013648789143528356,0.0027752230525079345,0.010750955939319719,0.0026500637292879814,0.0014750955939319718,5e-4,0.002424649488916103,0.005099617624272112,59.41217254392322,-0.07404843425886581,1.6174978132107076,-0.517649763826756,1.0257996151250857
NSRD0797,Head, 9,HIG5 DTR,P5,NA,NA,24.376999999999999,48.27,25.64,0.953,0.052,0.334,0.525,0.078,0.021,1.58,0.341,0.046,0.002,5e-4,0.001,0.001,5e-4,0.013,0.002,0.013,0.007,0.001,5e-4,0.003,0.006,58.53,-0.14,1.68,-0.49,1.05
NSRD0797,DTR Mags, 9,HIG5 DTR,P6,25.697000000000003,64.343841550441965,25.588999999999999,68.56,4.586,0.145,0.023,0.046,0.059,0.011,0.001,0.217,0.043,0.003,0.003,5e-4,0.003,0.003,0.006,0.009,0.004,0.02,0.007,0.002,0.001,0.002,0.005,90.94,-0.38,-1.27,-1.23,-2.88
NSRD0797,DTR Tails, 9,HIG5 DTR,P6,14.239999999999995,35.656158449558042,21.515000000000001,11.61,64.71,2.458,0.114,0.836,1.307,0.198,0.053,3.94,0.804,0.102,0.005,0.001,5e-4,0.009,5e-4,0.023,5e-4,0.005,0.009,5e-4,5e-4,0.005,0.007,1.29,0.43,6.72,1.03,8.18
NSRD0797,Calc Head, 9,HIG5 DTR,P6,39.936999999999998,100,24.136368104765005,48.2538177629767,26.023908706212275,0.9697269449382776,0.055447104189097825,0.32768365175150854,0.5039888574504843,0.07767701630067354,0.019541202393770184,1.544478779077046,0.31434336580113675,0.03829959686506246,0.0037131231689911614,6.782807922477902e-4,0.002108596038761049,0.005139369506973483,0.004038911285274308,0.013991862182938125,0.002752034454265469,0.014651576232566297,0.00771312316899116,0.0014651576232566296,8.217192077522099e-4,0.003069684753486742,0.005713123168991161,58.974253949971214,-0.0911851165585799,1.5789270601196872,-0.42417081903998827,1.0635711245211192
NSRD0797,Head, 9,HIG5 DTR,P6,NA,NA,21.446000000000002,48.24,25.56,0.944,0.055,0.331,0.519,0.077,0.02,1.57,0.335,0.042,0.002,5e-4,0.004,0.001,5e-4,0.009,0.003,0.007,5e-4,0.001,5e-4,0.003,0.005,59.67,-0.16,1.64,-0.43,1.05
NSRD0797,DTR Mags, 13,HIG5 DTR,P1,32.867000000000004,82.103869501136629,77.385999999999996,59.36,14.96,0.511,0.033,0.13,0.208,0.046,0.009,0.605,0.358,0.007,0.003,5e-4,0.002,0.002,5e-4,0.01,0.003,0.014,0.008,0.001,5e-4,0.001,0.003,78.43,-0.12,-0.15,-1.52,-1.79
NSRD0797,DTR Tails, 13,HIG5 DTR,P1,7.1639999999999944,17.896130498863368,67.521000000000001,10.7,66.32,2.486,0.105,0.844,1.618,0.174,0.048,3.46,1.6,0.093,0.005,0.001,0.001,0.007,5e-4,0.033,5e-4,0.004,0.011,5e-4,5e-4,0.003,0.009,3.53,0.43,5.24,1.6,7.27
NSRD0797,Calc Head, 13,HIG5 DTR,P1,40.030999999999999,100,75.620546726287117,50.65174289925309,24.151452624216226,0.8644485773525515,0.045885213959181624,0.2577783717618844,0.46033544003397353,0.0689070470385451,0.015979490894556712,1.115934525742549,0.580269940795883,0.022390672229022496,0.0033579226099772676,5.894806524943168e-4,0.0018210386950113663,0.0028948065249431686,5e-4,0.014116110014738574,0.002552596737528416,0.012210386950113663,0.0085368839149659,9.105193475056831e-4,5e-4,0.0013579226099772674,0.004073767829931801,65.02579825635134,-0.021571282256251472,0.8146014338887356,-0.9616407284354628,-0.16861057680297903
NSRD0797,Head, 13,HIG5 DTR,P1,NA,NA,70.540999999999997,50.83,23.83,0.851,0.047,0.278,0.492,0.072,0.016,1.2,0.58,0.039,0.003,5e-4,5e-4,0.002,0.001,0.013,0.002,0.007,5e-4,0.001,5e-4,0.003,0.006,66.3,-0.04,0.97,-0.96,-0.03
NSRD0797,DTR Mags, 13,HIG5 DTR,P2,30.106999999999999,75.246807128039791,51.156999999999996,62.66,11.35,0.373,0.03,0.091,0.146,0.032,0.005,0.438,0.265,0.006,0.003,5e-4,5e-4,0.002,0.001,0.013,0.003,0.013,0.002,0.001,5e-4,0.001,0.003,83.17,-0.19,-0.57,-1.51,-2.27
NSRD0797,DTR Tails, 13,HIG5 DTR,P2,9.9039999999999964,24.753192871960206,49.177999999999997,10.07,67.37,2.534,0.109,0.821,1.535,0.185,0.047,3.43,1.622,0.14,0.005,5e-4,0.002,0.008,5e-4,0.044,5e-4,5e-4,5e-4,5e-4,5e-4,0.005,0.01,2.72,0.41,5.22,1.4,7.03
NSRD0797,Calc Head, 13,HIG5 DTR,P2,40.010999999999996,100,50.667134313063897,49.642295868636126,25.21673864687211,0.9079164979630598,0.04955502236884856,0.27169830796530947,0.4898218489915272,0.06987238509409911,0.015396341006223287,1.1786155307290493,0.6009008272725,0.03916927844842668,0.003495063857439204,5e-4,8.71297893079403e-4,0.003485191572317612,8.762340356401988e-4,0.020673489790307663,0.002381170178200995,0.009905850891004974,0.0016287021069205968,8.762340356401988e-4,5e-4,0.001990127714878408,0.004732723501037215,63.25605633450801,-0.04148084276823877,0.8632098672864958,-0.789682087425958,0.032046937092299006
NSRD0797,Head, 13,HIG5 DTR,P2,NA,NA,47.9,50.39,24.15,0.855,0.047,0.283,0.499,0.071,0.016,1.2,0.586,0.048,0.003,5e-4,0.002,0.003,0.003,0.014,0.002,0.013,0.01,0.001,5e-4,0.003,0.009,65.54,-0.1,0.94,-0.83,0.01
NSRD0797,DTR Mags, 13,HIG5 DTR,P3,29.060000000000002,72.671801540462141,41.817,64.76,8.798,0.28,0.026,0.069,0.109,0.024,0.004,0.335,0.195,0.013,0.003,5e-4,0.002,0.002,0.002,0.009,0.003,0.014,0.003,0.002,5e-4,0.001,0.004,86.58,-0.26,-0.84,-1.46,-2.56
NSRD0797,DTR Tails, 13,HIG5 DTR,P3,10.927999999999997,27.328198459537855,39.386000000000003,9.716,67.95,2.533,0.109,0.805,1.489,0.192,0.049,3.42,1.627,0.085,0.006,0.001,5e-4,0.007,5e-4,0.033,5e-4,0.001,0.002,0.001,5e-4,0.005,0.011,1.81,0.45,5.19,1.33,6.97
NSRD0797,Calc Head, 13,HIG5 DTR,P3,39.988,100,41.152651495448637,49.71746643993199,24.963175952785832,0.8957043112933879,0.04868240472141641,0.27013554066219864,0.4861291387416224,0.0699113734120236,0.016297689306792037,1.1780749224767428,0.5863398019405821,0.03267630289086726,0.0038198459537861357,6.366409922976893e-4,0.0015900770231069322,0.0033664099229768927,0.0015900770231069322,0.015558767630289086,0.0023167950385115537,0.010447334200260078,0.0027267180154046215,0.0017267180154046213,5e-4,0.002093127938381514,0.00591297389216765,63.41388616584975,-0.06596979093728121,0.8078903671101328,-0.6975432629788938,0.044377313193957664
NSRD0797,Head, 13,HIG5 DTR,P3,NA,NA,37.487000000000002,50.15,24.31,0.861,0.047,0.285,0.511,0.071,0.016,1.22,0.588,0.032,0.002,5e-4,0.001,0.001,5e-4,0.014,0.002,0.009,0.002,0.001,5e-4,0.003,0.005,64.22,-0.14,0.88,-0.73,0.01
NSRD0797,DTR Mags, 13,HIG5 DTR,P4,28.348999999999997,70.881360170021253,34.322000000000003,66.61,6.902,0.211,0.022,0.055,0.086,0.019,0.002,0.264,0.147,0.013,0.002,5e-4,0.001,0.002,5e-4,0.007,0.003,0.015,0.008,0.001,5e-4,5e-4,0.003,90.18,-0.31,-1.06,-1.41,-2.78
NSRD0797,DTR Tails, 13,HIG5 DTR,P4,11.646000000000001,29.118639829978747,34.255000000000003,9.517,68.57,2.544,0.113,0.805,1.459,0.194,0.049,3.39,1.63,0.096,0.005,0.001,5e-4,0.007,5e-4,0.03,5e-4,0.005,0.007,5e-4,5e-4,0.005,0.008,1.81,0.38,5.13,1.27,6.78
NSRD0797,Calc Head, 13,HIG5 DTR,P4,39.994999999999997,100,34.30249051131392,49.98529496187023,24.858882810351293,0.8903378672334042,0.04849796224528066,0.2733897987248406,0.4857989248656082,0.06995761970246281,0.015685760720090012,1.1742486810851356,0.5788294286785848,0.037168471058882366,0.002873559194899362,6.455931991498937e-4,8.544068008501063e-4,0.0034559319914989374,5e-4,0.01369728716089511,0.0022720340042505314,0.012088136017002125,0.007708813601700213,8.544068008501063e-4,5e-4,0.001810338792349044,0.004455931991498937,64.44785798224778,-0.10908138517314664,0.7424438054756842,-0.6296204525565695,0.0037419677459683953
NSRD0797,Head, 13,HIG5 DTR,P4,NA,NA,31.268999999999998,50.08,24.39,0.867,0.045,0.287,0.513,0.072,0.016,1.22,0.592,0.048,0.002,5e-4,0.001,0.002,5e-4,0.012,0.002,0.008,5e-4,0.001,0.001,0.002,0.007,63.27,-0.18,0.83,-0.61,0.04
NSRD0797,DTR Mags, 13,HIG5 DTR,P5,27.425000000000001,68.622544726635809,29.187999999999999,68.26,4.94,0.143,0.02,0.043,0.066,0.014,0.002,0.196,0.097,0.003,0.003,5e-4,0.001,0.003,0.001,0.009,0.003,0.018,0.013,0.001,5e-4,0.001,0.003,91.7,-0.39,-1.24,-1.35,-2.98
NSRD0797,DTR Tails, 13,HIG5 DTR,P5,12.540000000000003,31.377455273364198,29.818999999999999,9.349,69.18,2.547,0.115,0.798,1.443,0.196,0.049,3.37,1.636,0.105,0.004,0.001,0.001,0.008,5e-4,0.036,5e-4,5e-4,5e-4,5e-4,5e-4,0.006,0.009,1.55,0.37,5.07,1.22,6.66
NSRD0797,Calc Head, 13,HIG5 DTR,P5,39.965000000000003,100,29.385991742774927,49.77522732390842,25.096877267609162,0.8973140247716753,0.04980858250969599,0.2798997873138997,0.498067559114225,0.07110696859752284,0.016747403978481176,1.1919204303765798,0.579899036657075,0.03500500437883148,0.0033137745527336425,6.56887276366821e-4,0.001,0.00456887276366821,8.431127236331791e-4,0.01747191292380833,0.0022155636181658955,0.012508945327161267,0.009077818090829476,8.431127236331791e-4,5e-4,0.00256887276366821,0.004882647316401852,63.413224071062174,-0.15153133992243212,0.7399174277492808,-0.5435993994745403,0.044786688352308486
NSRD0797,Head, 13,HIG5 DTR,P5,NA,NA,26.169,49.89,24.82,0.88,0.05,0.29,0.52,0.073,0.016,1.23,0.599,0.031,0.003,5e-4,0.004,0.002,5e-4,0.015,0.002,0.01,0.004,0.001,5e-4,0.004,0.007,63.46,-0.2,0.82,-0.51,0.11
NSRD0797,DTR Mags, 13,HIG5 DTR,P6,27.414000000000001,68.38967194711239,26.393999999999998,68.62,4.369,0.119,0.018,0.04,0.059,0.012,0.001,0.173,0.081,0.001,0.003,5e-4,0.003,0.002,0.002,0.007,0.003,0.014,0.004,0.001,5e-4,0.001,0.004,92.08,-0.45,-1.35,-1.22,-3.02
NSRD0797,DTR Tails, 13,HIG5 DTR,P6,12.670999999999999,31.61032805288761,24.928000000000001,9.231,69.11,2.552,0.118,0.79,1.397,0.191,0.048,3.36,1.636,0.097,0.005,0.001,5e-4,0.009,5e-4,0.037,5e-4,5e-4,5e-4,5e-4,5e-4,0.007,0.01,1.29,0.42,5.08,1.19,6.69
NSRD0797,Calc Head, 13,HIG5 DTR,P6,40.085000000000001,100,25.930592590744666,49.84694227267059,24.833842484719966,0.8880792815267555,0.049610328052887606,0.2770774603966571,0.4819461893476362,0.06858248721466882,0.015856854184857175,1.1804211550455281,0.5725406012224024,0.03134591493077211,0.0036322065610577526,6.58051640264438e-4,0.00220974179867781,0.004212722963702132,0.0015258450792066858,0.01648309841586628,0.00220974179867781,0.009732605712860172,0.002893638518148934,8.419483597355619e-4,5e-4,0.0028966196831732567,0.005896619683173256,63.38098316078334,-0.1749901459398778,0.6825440938006732,-0.4581910939254085,0.04936285393538697
NSRD0797,Head, 13,HIG5 DTR,P6,NA,NA,24.029,49.93,24.65,0.876,0.048,0.287,0.514,0.073,0.016,1.23,0.596,0.034,0.002,0.001,0.005,5e-4,5e-4,0.011,0.002,0.006,5e-4,5e-4,5e-4,0.004,0.004,63.46,-0.27,0.76,-0.44,0.05
NSRD0797,DTR Mags, 14,HIG5 DTR,P1,30.564,76.257485029940113,106.166,55.03,18.01,1.016,0.076,0.175,0.187,0.04,0.046,1.21,0.275,0.039,0.003,5e-4,0.002,0.002,5e-4,0.013,0.006,0.032,0.005,0.001,5e-4,0.002,0.004,69.33,0.02,0.9,-1.22,-0.3
NSRD0797,DTR Tails, 14,HIG5 DTR,P1,9.5159999999999982,23.742514970059876,76.533000000000001,18,54.14,3.76,0.187,0.628,0.802,0.136,0.181,4.43,0.889,0.155,0.006,0.002,5e-4,0.007,0.001,0.026,0.002,0.009,0.012,0.001,5e-4,0.006,0.011,3.82,0.67,6.78,0.74,8.19
NSRD0797,Calc Head, 14,HIG5 DTR,P1,40.08,99.999999999999986,99.13038053892214,46.23814670658683,26.588170658682635,1.6674946107784427,0.10235419161676645,0.2825535928143712,0.33301646706586824,0.06279281437125749,0.07805239520958082,1.9745089820359276,0.42077904191616766,0.06654131736526946,0.0037122754491017962,8.56137724550898e-4,0.0016438622754491017,0.0031871257485029934,6.187125748502993e-4,0.016086526946107783,0.005050299401197604,0.026539221556886226,0.006661976047904191,0.001,5e-4,0.002949700598802395,0.005661976047904191,53.77627844311377,0.17432634730538918,2.2960598802395205,-0.7546467065868262,1.7157395209580832
NSRD0797,Head, 14,HIG5 DTR,P1,NA,NA,85.995000000000005,46.33,26.37,1.703,0.105,0.293,0.344,0.062,0.079,2.04,0.444,0.073,0.003,5e-4,5e-4,0.001,5e-4,0.013,0.004,0.027,0.009,0.001,5e-4,0.003,0.007,52.65,0.15,2.41,-0.77,1.79
NSRD0797,DTR Mags, 14,HIG5 DTR,P2,27.469000000000001,68.775663495242867,77.084000000000003,58.23,14.82,0.815,0.066,0.136,0.146,0.032,0.035,0.972,0.223,0.029,0.003,5e-4,0.002,0.001,5e-4,0.012,0.006,0.036,0.01,0.001,5e-4,0.001,0.002,74.83,-0.04,0.3,-1.25,-0.99
NSRD0797,DTR Tails, 14,HIG5 DTR,P2,12.470999999999997,31.224336504757126,55.677999999999997,17.41,55,3.773,0.188,0.639,0.78,0.135,0.172,4.46,0.875,0.157,0.006,0.002,0.002,0.006,5e-4,0.022,0.001,0.013,0.017,0.001,5e-4,0.004,0.007,2.72,0.66,6.89,0.77,8.32
