Repository: mclauson-fortescue/IB_regression_review_082024

updates to comments to first pass regression review for IB.

File: data/DTR_OPF_extraction.csv (part 9 of 13)
hole_id,type,comp_no,process_method,pass,mass_g,mass_pct,D80_micron,Fe_pct_XRF,SiO2_pct_XRF,Al2O3_pct_XRF,TiO2_pct_XRF,Mn_pct_XRF,CaO_pct_XRF,P_pct_XRF,S_pct_XRF,MgO_pct_XRF,K2O_pct_XRF,Na2O_pct_XRF,Zn_pct_XRF,As_pct_XRF,Cl_pct_XRF,Cu_pct_XRF,Pb_pct_XRF,Ba_pct_XRF,V_pct_XRF,Cr_pct_XRF,Ni_pct_XRF,Co_pct_XRF,Sn_pct_XRF,Zr_pct_XRF,Sr_pct_XRF,Fe3O4_pct_SATMAGAN,LOI_371_pct,LOI_650_pct,LOI_1000_pct,LOI_total_pct
NSRD0797,Calc Head, 14,HIG5 DTR,P2,39.94,100,70.400118527791676,45.484225838758135,27.36593840761141,1.7386158738107158,0.1040936905358037,0.2930584126189284,0.3439622934401602,0.06416106659989984,0.07777734101151726,2.0611048572859283,0.42658267401101646,0.06896715072608911,0.003936730095142713,9.683650475713569e-4,0.002,0.0025612168252378566,5e-4,0.01512243365047571,0.004438783174762144,0.02881840260390586,0.012185703555333,0.001,5e-4,0.0019367300951427138,0.003561216825237856,52.314130946419624,0.1785703555332999,2.3576837756634945,-0.6192684026039059,1.9169857285928884
NSRD0797,Head, 14,HIG5 DTR,P2,NA,NA,58.009,45.92,26.85,1.743,0.104,0.299,0.35,0.064,0.079,2.09,0.455,0.071,0.003,5e-4,0.003,0.001,5e-4,0.013,0.004,0.025,0.005,0.001,5e-4,0.003,0.006,51.9,0.14,2.42,-0.66,1.9
NSRD0797,DTR Mags, 14,HIG5 DTR,P3,25.512,63.744940282844432,53.09,61.87,11.36,0.604,0.055,0.1,0.114,0.024,0.026,0.724,0.163,0.034,0.004,5e-4,0.001,0.003,0.002,0.012,0.006,0.04,0.014,0.001,5e-4,0.002,0.004,80.33,-0.15,-0.29,-1.27,-1.71
NSRD0797,DTR Tails, 14,HIG5 DTR,P3,14.510000000000005,36.255059717155575,46.502000000000002,16.98,55.79,3.756,0.193,0.646,0.771,0.135,0.171,4.44,0.867,0.155,0.006,0.002,5e-4,0.006,5e-4,0.021,0.001,0.005,0.008,0.001,5e-4,0.006,0.008,1.94,0.72,6.96,0.78,8.46
NSRD0797,Calc Head, 14,HIG5 DTR,P3,40.022000000000006,100,50.701516665833793,45.59510369296887,27.468123032332223,1.7467594822847439,0.10503198240967469,0.29795262605566947,0.35219574234171214,0.06424311628604269,0.0785698365898756,2.0712380190895012,0.41823562040877527,0.07786862225775824,0.004725101194343112,0.0010438258957573337,8.187247014142221e-4,0.0040876517915146675,0.0014561741042426665,0.015262955374544003,0.004187247014142222,0.02731072909899555,0.011824696416970669,0.001,5e-4,0.0034502023886862233,0.0054502023886862224,51.90965868772175,0.16541901953925348,2.338491829493779,-0.5267712757983108,1.9771395732347223
NSRD0797,Head, 14,HIG5 DTR,P3,NA,NA,39.9,45.8,26.81,1.736,0.103,0.298,0.351,0.064,0.081,2.08,0.454,0.076,0.003,5e-4,5e-4,0.001,5e-4,0.015,0.004,0.027,0.011,0.001,5e-4,0.003,0.007,51.52,0.11,2.39,-0.54,1.96
NSRD0797,DTR Mags, 14,HIG5 DTR,P4,24.890999999999998,62.148260967266737,45.405999999999999,62.95,10.2,0.542,0.052,0.086,0.101,0.021,0.022,0.645,0.148,0.023,0.003,5e-4,5e-4,0.002,0.001,0.011,0.007,0.033,5e-4,0.001,5e-4,0.002,0.004,82.41,-0.18,-0.47,-1.25,-1.9
NSRD0797,DTR Tails, 14,HIG5 DTR,P4,15.160000000000004,37.851739032733271,42.432000000000002,16.83,56.01,3.764,0.195,0.646,0.776,0.136,0.172,4.45,0.859,0.159,0.006,0.002,5e-4,0.007,5e-4,0.021,5e-4,0.01,0.012,0.001,5e-4,0.006,0.01,1.55,0.68,6.98,0.75,8.41
NSRD0797,Calc Head, 14,HIG5 DTR,P4,40.051000000000002,100,44.280289281166517,45.49277795810342,27.53988165089511,1.761583031634666,0.10612798681680859,0.29796973858330633,0.3564992384709496,0.06452949988764327,0.0787776085490999,2.085258670195501,0.4171258645227336,0.07447836508451725,0.004135552170981998,0.001067776085490999,5e-4,0.003892586951636664,8.107413048363338e-4,0.014785173903273328,0.004539636962872338,0.024294100022471354,0.004852949988764326,0.001,5e-4,0.003514069561309331,0.006271104341963997,51.80308381813188,0.14552495568150614,2.349954557938629,-0.4929652193453347,2.0025142942748
NSRD0797,Head, 14,HIG5 DTR,P4,NA,NA,33.67,45.94,26.74,1.747,0.104,0.298,0.354,0.063,0.079,2.07,0.45,0.067,0.003,5e-4,5e-4,5e-4,5e-4,0.013,0.004,0.029,0.013,0.001,5e-4,0.002,0.005,50.57,0.09,2.37,-0.52,1.94
NSRD0797,DTR Mags, 14,HIG5 DTR,P5,23.554000000000002,58.858513668849021,35.201000000000001,65.69,7.322,0.383,0.043,0.064,0.077,0.016,0.016,0.469,0.102,0.011,0.003,5e-4,0.003,0.004,0.003,0.011,0.007,0.035,5e-4,0.001,5e-4,0.002,0.004,86.77,-0.27,-0.83,-1.26,-2.36
NSRD0797,DTR Tails, 14,HIG5 DTR,P5,16.463999999999999,41.141486331150979,36.158000000000001,16.7,56.15,3.732,0.196,0.637,0.753,0.135,0.169,4.41,0.856,0.146,0.005,0.002,5e-4,0.007,5e-4,0.022,5e-4,0.011,0.013,0.001,5e-4,0.006,0.007,1.68,0.64,6.86,0.76,8.26
NSRD0797,Calc Head, 14,HIG5 DTR,P5,40.018000000000001,100,35.594724024189119,45.53478584636913,27.4105649457744,1.7608283772302464,0.105946474086661,0.29974071667749513,0.35511644759858063,0.06495836873406967,0.078946474086661,2.0903859763106603,0.41220680693687833,0.06654100654705382,0.0038228297266230194,0.0011171222949672647,0.001971462841721226,0.005234244589934529,0.001971462841721226,0.015525563496426607,0.0043258033884751865,0.025126043280523765,0.005642685791393872,0.001,5e-4,0.0036456594532460395,0.005234244589934529,51.762709280823636,0.10438752561347389,2.333780298865511,-0.42894197611075013,2.0092258483682337
NSRD0797,Head, 14,HIG5 DTR,P5,NA,NA,30.381,45.79,26.78,1.743,0.106,0.299,0.352,0.064,0.078,2.08,0.451,0.077,0.003,5e-4,0.004,0.002,-0.001,0.015,0.004,0.028,0.013,0.001,5e-4,0.004,0.006,50.57,0.06,2.33,-0.44,1.95
NSRD0797,DTR Mags, 14,HIG5 DTR,P6,23.430999999999997,58.592148037009238,31.876999999999999,65.82,6.868,0.363,0.041,0.057,0.068,0.014,0.014,0.43,0.091,0.023,0.003,5e-4,0.003,0.001,5e-4,0.006,0.007,0.034,5e-4,0.001,5e-4,0.002,0.002,87.72,-0.3,-0.97,-1.17,-2.44
NSRD0797,DTR Tails, 14,HIG5 DTR,P6,16.559000000000005,41.407851962990755,23.681999999999999,16.48,56.42,3.749,0.197,0.639,0.758,0.136,0.17,4.41,0.852,0.146,0.007,0.001,5e-4,0.007,5e-4,0.023,5e-4,0.009,0.008,0.001,5e-4,0.007,0.009,1.29,0.65,6.87,0.79,8.31
NSRD0797,Calc Head, 14,HIG5 DTR,P6,39.99,100,28.483626531632904,45.38936584146036,27.38641880470118,1.765069867466867,0.10559624906226558,0.2979936984246062,0.35371417854463616,0.06451757939484871,0.07859624906226557,2.078032508127032,0.4061137534383596,0.07393165791447862,0.00465631407851963,7.070392598149537e-4,0.001964803700925231,0.0034844711177794453,5e-4,0.013039334833708427,0.0043084896224056006,0.02364803700925231,0.003605588897224307,0.001,5e-4,0.004070392598149538,0.004898549637409352,51.931193548387085,0.09337459364841219,2.276375593898475,-0.35840610152538105,2.0113440860215066
NSRD0797,Head, 14,HIG5 DTR,P6,NA,NA,24.427,45.82,26.72,1.737,0.105,0.299,0.351,0.063,0.081,2.06,0.454,0.077,0.003,5e-4,0.002,0.001,5e-4,0.013,0.004,0.021,5e-4,0.001,5e-4,0.004,0.006,50.95,0.05,2.29,-0.37,1.97
NSRD0798,DTR Mags,3,HIG5 DTR,P1,31.391999999999999,78.102180700859591,93.611999999999995,59.7,14,0.441,0.036,0.136,0.189,0.051,0.02,0.622,0.13,0.038,0.003,0.001,0.001,0.004,0.002,0.006,0.004,0.02,0.005,0.001,0.002,0.002,0.005,77.48,-0.17,0.39,-1.47,-1.25
NSRD0798,DTR Tails,3,HIG5 DTR,P1,8.8015000000000008,21.897819299140412,63.125,16.95,57.97,2.531,0.116,0.722,0.828,0.206,0.078,3.49,0.652,0.13,0.005,0.002,0.001,0.005,5e-4,0.011,5e-4,0.001,0.004,0.001,5e-4,0.004,0.009,3.6,0.83,7.16,0.31,8.3
NSRD0798,Calc Head,3,HIG5 DTR,P1,40.1935,100,86.936011830271056,50.33868224961748,23.62847114583204,0.8986644233520346,0.05351825543931233,0.2643212210929628,0.3289270653215073,0.08494161991366762,0.032700735193501446,1.250029457499347,0.24430661674151297,0.05814599375520918,0.0034379563859828085,0.0012189781929914042,0.001,0.004218978192991404,0.001671532710512894,0.007094890964957021,0.0032335763245300857,0.015839414333163323,0.004781021807008596,0.001,0.001671532710512894,0.0024379563859828085,0.005875912771965617,61.301891101795064,0.0489781929914041,1.8724823665518062,-1.0802188164753006,0.8412417430679093
NSRD0798,Head,3,HIG5 DTR,P1,NA,NA,82.082999999999998,50.53,23.21,0.918,0.054,0.275,0.336,0.085,0.034,1.31,0.279,0.047,0.003,0.001,0.003,0.004,0.004,0.007,0.003,0.015,0.006,0.002,0.001,0.003,0.008,61.39,0.04,1.94,-1.06,0.92
NSRD0798,DTR Mags,3,HIG5 DTR,P2,29.224,72.676269298106007,61.398000000000003,62.93,10.51,0.316,0.032,0.097,0.146,0.04,0.017,0.447,0.092,0.026,0.003,0.001,0.001,0.005,0.006,0.005,0.003,0.021,0.005,0.002,5e-4,0.002,0.005,82.91,-0.25,-0.21,-1.44,-1.9
NSRD0798,DTR Tails,3,HIG5 DTR,P2,10.987199999999998,27.323730701893993,51.414999999999999,16.38,58.91,2.514,0.121,0.712,0.82,0.207,0.081,3.42,0.628,0.132,0.006,0.002,0.004,0.005,5e-4,0.012,5e-4,5e-4,0.004,5e-4,5e-4,0.004,0.008,2.86,0.87,7.09,0.35,8.31
NSRD0798,Calc Head,3,HIG5 DTR,P2,40.211199999999998,100,58.670271964029922,50.21080335826834,23.734685659716693,0.9165756008276298,0.05631812032468566,0.26504094381664806,0.33016194493076545,0.08563063027216296,0.03448718764921216,1.2593345137673084,0.2384551965621518,0.05496315454400763,0.0038197119210568197,0.0012732373070189402,0.00181971192105682,0.005,0.00449719481139583,0.006912661149132579,0.0023169067324526503,0.015398635206111733,0.00472676269298106,0.0015901440394715902,5e-4,0.0025464746140378804,0.00581971192105682,61.03735357313385,0.05602578386121273,1.7846323412382614,-0.9509052204360974,0.889752904663377
NSRD0798,Head,3,HIG5 DTR,P2,NA,NA,49.93,50.79,22.92,0.904,0.053,0.268,0.333,0.084,0.033,1.29,0.27,0.042,0.003,0.001,0.001,0.004,0.002,0.006,0.003,0.015,0.004,0.002,5e-4,0.003,0.007,61.39,0,1.78,-0.95,0.83
NSRD0798,DTR Mags,3,HIG5 DTR,P3,27.946999999999999,69.308354847269655,42.261000000000003,64.84,8.391,0.242,0.026,0.072,0.118,0.032,0.013,0.339,0.069,0.027,0.003,5e-4,0.003,0.004,0.005,0.009,0.004,0.022,0.005,0.001,0.002,0.002,0.004,86.4,-0.34,-0.54,-1.36,-2.24
NSRD0798,DTR Tails,3,HIG5 DTR,P3,12.375699999999998,30.691645152730345,34.308999999999997,15.98,59.77,2.481,0.116,0.689,0.806,0.206,0.078,3.35,0.623,0.127,0.005,0.002,0.001,0.004,5e-4,0.01,0.001,5e-4,0.003,5e-4,5e-4,0.004,0.007,2.33,0.98,6.89,0.39,8.26
NSRD0798,Calc Head,3,HIG5 DTR,P3,40.322699999999998,100,39.820400377454881,49.844062178375964,24.160060363021326,0.9291859349696324,0.053622480637457316,0.26136745059234623,0.3291585186507848,0.0854034625657508,0.032949569349274725,1.2631254355487107,0.23903171414612615,0.05769164515273035,0.0036138329030546068,9.603746772909553e-4,0.0023861670969453934,0.004,0.003618875968127135,0.009306916451527304,0.00307925064541809,0.015401296292162976,0.004386167096945393,8.465417742363483e-4,0.001539625322709045,0.002613832903054607,0.00492074935458191,60.59753392009959,0.06512971601604053,1.7403892348478645,-0.822896209827219,0.982622741036686
NSRD0798,Head,3,HIG5 DTR,P3,NA,NA,38.832750000000004,50.5,23.19,0.934,0.053,0.27,0.333,0.085,0.032,1.3,0.277,0.046,0.003,0.001,0.001,0.002,0.002,0.008,0.002,0.016,0.005,0.001,5e-4,0.003,0.007,60.61,-0.02,1.78,-0.84,0.92
NSRD0798,DTR Mags,3,HIG5 DTR,P4,27.402000000000001,67.739710619278711,35.386000000000003,66.43,6.678,0.189,0.023,0.056,0.099,0.025,0.009,0.259,0.052,0.032,0.003,0.001,0.001,0.005,0.003,0.005,0.004,0.022,0.005,0.002,0.002,0.001,0.004,88.92,-0.43,-0.79,-1.33,-2.55
NSRD0798,DTR Tails,3,HIG5 DTR,P4,13.049899999999994,32.260289380721289,30.068999999999999,15.66,60.21,2.457,0.122,0.699,0.817,0.207,0.08,3.36,0.614,0.132,0.006,0.002,0.003,0.006,5e-4,0.01,5e-4,5e-4,0.003,0.001,5e-4,0.005,0.009,1.81,0.87,6.96,0.38,8.21
NSRD0798,Calc Head,3,HIG5 DTR,P4,40.451899999999995,100,33.754125227229331,50.051451081407805,23.947578111287722,0.9206633631547589,0.05493768648691408,0.26343366071803787,0.33062887775357885,0.08371372667291274,0.031904805460312116,1.2593915736961672,0.23330282631965363,0.06426028938072129,0.0039678086814216385,0.001322602893807213,0.0016452057876144258,0.005322602893807213,0.0021934927654819678,0.006613014469036065,0.002870889871674755,0.015064037783144921,0.004354794212385574,0.001677397106192787,0.0015160956592891806,0.0022904115752288515,0.005613014469036064,60.81806192045369,-0.010616238050623217,1.7101724270059,-0.778349051589666,0.921207137365611
NSRD0798,Head,3,HIG5 DTR,P4,NA,NA,30.93,50.53,23.2,0.923,0.053,0.27,0.331,0.085,0.033,1.3,0.277,0.036,0.003,0.001,0.003,0.003,0.002,0.006,0.003,0.014,0.004,0.001,0.001,0.003,0.006,60.22,-0.06,1.71,-0.75,0.9
NSRD0798,DTR Mags,3,HIG5 DTR,P5,27.018000000000001,66.901077132598729,29.661999999999999,67.37,5.591,0.156,0.02,0.048,0.087,0.022,0.009,0.219,0.043,0.021,0.003,5e-4,0.003,0.004,0.006,0.004,0.004,0.022,0.006,0.001,0.003,0.002,0.005,90.28,-0.51,-1,-1.18,-2.69
NSRD0798,DTR Tails,3,HIG5 DTR,P5,13.367000000000004,33.098922867401271,24.452999999999999,15.38,60.58,2.489,0.121,0.694,0.821,0.207,0.082,3.38,0.617,0.13,0.006,0.002,0.004,0.006,5e-4,0.01,0.001,0.001,0.004,0.001,5e-4,0.006,0.008,1.29,0.88,6.92,0.4,8.2
NSRD0798,Calc Head,3,HIG5 DTR,P5,40.385000000000005,100,28.063272203994273,50.161870001238086,23.791766695555285,0.9281978704964716,0.05342991209607528,0.2618190417234122,0.3299460938467253,0.08323300730469235,0.03316221369320293,1.2652569518385541,0.2329878172588833,0.05707782592546739,0.003992967686022038,9.96483843011019e-4,0.003330989228674013,0.004661978457348025,0.00417955924229293,0.005985935372044076,0.003007032313977962,0.015049226197845732,0.005338021542651975,0.001,0.0021725269283149684,0.0033239569146960505,0.005992967686022038,60.82526854029961,-0.04992497214312234,1.6214346910981805,-0.6570370186950599,0.9144727002599982
NSRD0798,Head,3,HIG5 DTR,P5,NA,NA,26.988,50.42,23.37,0.934,0.054,0.273,0.336,0.086,0.032,1.32,0.278,0.035,0.003,0.001,0.002,0.003,0.001,0.005,0.003,0.015,0.005,0.001,-0.001,0.003,0.007,60.22,-0.09,1.66,-0.66,0.91
NSRD0798,DTR Mags,3,HIG5 DTR,P6,26.588999999999999,65.703928298725657,27.581,68.4,4.44,0.122,0.019,0.039,0.073,0.018,0.007,0.18,0.031,0.016,0.003,5e-4,0.003,0.005,0.006,0.005,0.004,0.021,0.005,0.002,0.002,0.002,0.004,91.83,-0.58,-1.16,-1.1,-2.84
NSRD0798,DTR Tails,3,HIG5 DTR,P6,13.878900000000002,34.296071701274343,20.937999999999999,15.36,60.66,2.473,0.123,0.695,0.82,0.208,0.081,3.36,0.61,0.129,0.005,0.002,0.002,0.006,5e-4,0.01,5e-4,0.001,0.004,0.001,5e-4,0.006,0.008,1.29,0.87,6.93,0.4,8.2
NSRD0798,Calc Head,3,HIG5 DTR,P6,40.4679,100,25.542154012504124,50.20936356964409,23.721251510456437,0.9283006456969598,0.054667914569325314,0.26398223036035967,0.3291916556085193,0.08316253623242124,0.032379093058943015,1.270615080100524,0.22957425515037844,0.05475456102244001,0.003685921434025487,0.0010144410755191153,0.002657039282987257,0.005342960717012743,0.004113716056429911,0.006714803585063718,0.0027996374904553983,0.014140785659745131,0.004657039282987257,0.0016570392829872566,0.001485558924480885,0.003371842868050974,0.005371842868050973,60.77833668166622,-0.08270696033152199,1.6145522006330943,-0.585558924480885,0.9462863158206872
NSRD0798,Head,3,HIG5 DTR,P6,NA,NA,24.922499999999999,50.38,23.36,0.938,0.054,0.273,0.338,0.085,0.033,1.32,0.281,0.032,0.003,0.001,0.002,0.003,0.002,0.008,0.003,0.015,0.005,0.001,0.002,0.003,0.007,59.64,-0.13,1.64,-0.6,0.91
NSRD0798,DTR Mags,4,HIG5 DTR,P1,31.646000000000001,79.020175789053141,104.4,56.1,18.24,0.657,0.045,0.176,0.258,0.054,0.021,0.731,0.287,0.025,0.004,5e-4,5e-4,0.005,0.006,0.008,0.002,0.017,0.008,0.001,0.001,5e-4,0.01,71.74,-0.09,0.43,-1.32,-0.9800000000000001
NSRD0798,DTR Tails,4,HIG5 DTR,P1,8.402000000000001,20.979824210946866,67.3,14.84,60.9,2.591,0.108,0.805,1.375,0.182,0.086,3.22,0.942,0.125,0.007,0.002,0.001,0.011,0.001,0.012,5e-4,0.001,0.005,0.001,5e-4,0.005,0.009,4.09,0.52,6.03,1.14,7.69
NSRD0798,Calc Head,4,HIG5 DTR,P1,40.048000000000002,100,96.616485217738713,47.44372453056333,27.189993008389933,1.0627498002397124,0.05821728925289653,0.3079630942868558,0.49234463643627646,0.08085417499001199,0.034636885737115465,1.2531878246104677,0.42441784858170195,0.045979824210946874,0.0046293947263284065,8.146973631642029e-4,6.048991210547344e-4,0.006258789452656812,0.0049510087894526576,0.008839192968437874,0.001685302636835797,0.013643228126248503,0.007370605273671595,0.001,8.951008789452658e-4,0.001444092089492609,0.009790201757890532,57.54714892129445,0.03797692768677588,1.6048701558130245,-0.8038963244107071,0.8389507590890933
NSRD0798,Head,4,HIG5 DTR,P1,NA,NA,99.6,47.46,27.07,1.053,0.059,0.32,0.506,0.081,0.034,1.29,0.448,0.045,0.004,5e-4,5e-4,0.004,0.005,0.009,0.001,0.015,0.009,5e-4,0.001,5e-4,0.012,57.7,0.03,1.71,-0.85,0.89
NSRD0798,DTR Mags,4,HIG5 DTR,P2,29.603999999999999,73.930524685962581,81.5,59.13,14.92,0.515,0.04,0.136,0.208,0.044,0.018,0.579,0.229,0.03,0.004,5e-4,5e-4,0.006,0.006,0.007,0.002,0.02,0.008,0.001,0.002,5e-4,0.01,77.44,-0.17,0,-1.37,-1.54
NSRD0798,DTR Tails,4,HIG5 DTR,P2,10.439,26.069475314037412,47.8,14.18,61.93,2.573,0.117,0.798,1.324,0.186,0.086,3.21,0.954,0.134,0.013,0.001,0.001,0.012,0.002,0.016,5e-4,5e-4,0.005,0.001,0.001,0.006,0.016,3.22,0.58,6.11,1.06,7.75
NSRD0798,Calc Head,4,HIG5 DTR,P2,40.042999999999999,100,72.714586819169384,47.411770846340175,27.175260345128986,1.05150980196289,0.060073495991808806,0.3085799265789277,0.4989353445046575,0.08101865494593312,0.03572724321354544,1.2648878955123244,0.41800369602677123,0.05711225432659891,0.006346252778263366,6.30347376570187e-4,6.30347376570187e-4,0.007564168518842245,0.004957220987438503,0.009346252778263366,0.0016089578702894387,0.014916452313762705,0.007217915740578876,0.001,0.0017393052468596256,0.0019338211422720575,0.011564168518842243,58.09123542192142,0.02552106485528059,1.592844941687686,-0.7365117498688909,0.8818542566740757
NSRD0798,Head,4,HIG5 DTR,P2,NA,NA,64.7,47.65,26.89,1.065,0.06,0.318,0.5,0.081,0.034,1.28,0.446,0.051,0.003,5e-4,5e-4,0.003,0.003,0.007,0.001,0.015,0.007,5e-4,0.003,5e-4,0.015,57.3,0,1.62,-0.79,0.8300000000000001
NSRD0798,DTR Mags,4,HIG5 DTR,P3,27.939999999999998,69.656702650145832,58.8,61.9,11.91,0.408,0.034,0.105,0.16,0.034,0.013,0.447,0.174,0.015,0.003,5e-4,5e-4,0.005,0.005,0.007,0.002,0.02,0.009,0.001,0.001,5e-4,0.006,81.24,-0.22,-0.39,-1.38,-1.9899999999999998
NSRD0798,DTR Tails,4,HIG5 DTR,P3,12.171000000000006,30.343297349854168,41.8,13.85,62.87,2.559,0.114,0.782,1.265,0.187,0.08,3.12,0.975,0.121,0.006,0.001,5e-4,0.011,0.001,0.015,5e-4,0.001,0.005,5e-4,0.001,0.006,0.013,2.69,0.48,5.88,0.97,7.329999999999999
NSRD0798,Calc Head,4,HIG5 DTR,P3,40.111000000000004,100,53.641639450524792,47.320045623395075,27.37294432948568,1.0606843259953633,0.05827463787988334,0.31042412305851275,0.4952934357158885,0.08042524494527688,0.033330009224402296,1.258076338161602,0.41704981177233186,0.04716389519084542,0.0039102989204956255,6.517164867492709e-4,5e-4,0.006820597840991249,0.003786268106005833,0.009427463787988333,0.0015448505397521876,0.014234773503527707,0.007786268106005832,8.48283513250729e-4,0.001,0.002168881354241979,0.00812403081448979,57.405339931689554,-0.007596918551020835,1.5125247438358562,-0.666932512278427,0.8379953130064084
NSRD0798,Head,4,HIG5 DTR,P3,NA,NA,48.1,47.56,26.95,1.055,0.058,0.316,0.502,0.081,0.035,1.27,0.448,0.044,0.003,5e-4,5e-4,0.003,0.004,0.006,0.001,0.013,0.006,5e-4,0.003,5e-4,0.013,57.49,-0.03,1.58,-0.72,0.8300000000000001
NSRD0798,DTR Mags,4,HIG5 DTR,P4,27.259,68.038638178913729,45.8,63.14,10.46,0.352,0.031,0.089,0.141,0.029,0.012,0.39,0.153,0.007,0.004,5e-4,5e-4,0.005,0.006,0.006,0.002,0.021,0.007,0.001,0.002,5e-4,0.006,82.38,-0.27,-0.61,-1.32,-2.2
NSRD0798,DTR Tails,4,HIG5 DTR,P4,12.805,31.96136182108626,31.4,13.39,63.46,2.584,0.115,0.774,1.258,0.189,0.082,3.12,0.978,0.121,0.006,0.002,0.001,0.01,5e-4,0.009,5e-4,5e-4,0.004,5e-4,5e-4,0.007,0.009,1.87,0.51,5.93,0.96,7.3999999999999995
NSRD0798,Calc Head,4,HIG5 DTR,P4,40.064,99.999999999999986,41.430565181620999,47.23922249400958,27.39952176517572,1.0653775958466454,0.05784754392971246,0.3079353284744409,0.49800841154153347,0.080138178913738,0.03437295327476038,1.2625451777156549,0.41668123502396165,0.043435952476038334,0.004639227236421724,9.794204273162938e-4,6.598068091054313e-4,0.006598068091054312,0.004242125099840255,0.006958840854632586,0.001520579572683706,0.014447920826677316,0.006041159145367412,8.401931908945686e-4,0.001520579572683706,0.002577488518370607,0.006958840854632586,56.64790759784344,-0.02070137779552713,1.4802730630990413,-0.5912809504792332,0.868290734824281
NSRD0798,Head,4,HIG5 DTR,P4,NA,NA,35.4,47.26,27.35,1.071,0.06,0.323,0.513,0.082,0.035,1.29,0.453,0.042,0.004,5e-4,0.001,0.003,0.006,0.004,0.002,0.014,0.006,0.001,5e-4,0.001,0.012,56.35,-0.05,1.54,-0.63,0.86
NSRD0798,DTR Mags,4,HIG5 DTR,P5,26.617000000000001,66.444494370803071,32.799999999999997,64.69,8.805,0.294,0.028,0.074,0.117,0.024,0.008,0.33,0.126,0.009,0.003,5e-4,5e-4,0.004,0.007,0.005,0.003,0.022,0.01,0.001,0.001,5e-4,0.007,85.42,-0.35,-0.82,-1.27,-2.44
NSRD0798,DTR Tails,4,HIG5 DTR,P5,13.441999999999997,33.555505629196929,26.3,13.1,63.78,2.589,0.117,0.774,1.253,0.194,0.084,3.12,0.974,0.129,0.007,0.001,0.002,0.013,0.003,0.017,5e-4,0.002,0.006,0.001,0.002,0.008,0.015,1.53,0.48,6,0.95,7.430000000000001
NSRD0798,Calc Head,4,HIG5 DTR,P5,40.058999999999997,100,30.827685672259477,47.3787146458973,27.252139219651013,1.0640988541900693,0.05786440000998527,0.3088885394043785,0.4981905439476771,0.08104435956963478,0.03350218427818967,1.2661986070545945,0.41055068773558995,0.049266606755036316,0.004342220225167877,6.677775281459847e-4,0.001003332584437954,0.0070199955066277235,0.005657779774832124,0.009026660675503633,0.002161112359270077,0.015288898874160614,0.008657779774832125,0.001,0.0013355550562919693,0.00301666292218977,0.009684440450335754,57.270286327666696,-0.07148930327766546,1.4684854839112307,-0.5250677750318282,0.8719284056017372
NSRD0798,Head,4,HIG5 DTR,P5,NA,NA,28.5,47.59,26.96,1.067,0.056,0.314,0.501,0.08,0.034,1.26,0.445,0.04,0.002,5e-4,5e-4,0.002,0.001,0.004,0.001,0.014,0.005,5e-4,5e-4,5e-4,0.009,56.92,-0.08,1.46,-0.59,0.7899999999999999
NSRD0798,DTR Mags,4,HIG5 DTR,P6,25.756,64.282327102103977,28.8,66.25,6.969,0.218,0.024,0.057,0.098,0.02,0.007,0.235,0.095,0.001,0.003,5e-4,5e-4,0.004,0.003,0.002,0.003,0.02,0.007,0.001,0.003,0.002,0.007,87.89,-0.4,-1.06,-1.22,-2.6799999999999997
NSRD0798,DTR Tails,4,HIG5 DTR,P6,14.311,35.717672897896023,21.5,12.91,64.1,2.591,0.124,0.774,1.242,0.193,0.084,3.12,0.98,0.127,0.01,0.002,0.001,0.012,0.002,0.016,5e-4,0.002,0.006,0.001,0.002,0.008,0.014,1.18,0.56,5.9,0.92,7.380000000000001
NSRD0798,Calc Head,4,HIG5 DTR,P6,40.067,100,26.584939293460646,47.198193276262266,27.374863703296977,1.0655803778670727,0.05971767289789603,0.3130957146779145,0.5066101779519305,0.08179157411336012,0.03450260813137994,1.2654548631043003,0.41110140514637983,0.04600426785134899,0.005500237102852722,0.0010357650934684404,6.785883644894801e-4,0.006857413831831682,0.0026428232710210397,0.007000474205705443,0.0021070581775525996,0.013570818878378717,0.00664282327102104,0.001,0.0026428232710210397,0.0041430603738737614,0.009500237102852723,56.91920583023436,-0.0571103401801982,1.4259500336935633,-0.4556417999850251,0.9131978935283405
NSRD0798,Head,4,HIG5 DTR,P6,NA,NA,25.5,47.28,27.29,1.069,0.059,0.322,0.514,0.082,0.035,1.29,0.453,0.04,0.004,5e-4,5e-4,0.003,0.005,0.004,0.002,0.014,0.007,5e-4,0.001,0.001,0.013,56.35,-0.12,1.44,-0.52,0.7999999999999998
NSRD0798,DTR Mags,5,HIG5 DTR,P1,31.780999999999999,79.40882514616959,96.4,53.95,20.21,0.867,0.05,0.179,0.544,0.054,0.022,0.733,0.579,0.019,0.004,5e-4,5e-4,0.005,0.007,0.009,0.003,0.023,0.009,5e-4,0.001,5e-4,0.01,67.56,-0.1,0.31,-0.83,-0.62
NSRD0798,DTR Tails,5,HIG5 DTR,P1,8.2410000000000068,20.591174853830406,68.7,12.01,61.89,2.913,0.135,0.735,2.692,0.199,0.089,3.01,1.929,0.138,0.006,0.001,0.002,0.011,0.003,0.034,5e-4,0.001,0.006,0.001,0.003,0.006,0.016,4.48,0.38,5.09,2.83,8.3
NSRD0798,Calc Head,5,HIG5 DTR,P1,40.022000000000006,100,90.696244565488982,45.314061266303526,28.792401679076512,1.28829543750937,0.06750249862575584,0.29348693218729704,0.9862984358602772,0.08385720353805409,0.03579608715206637,1.2018610514217183,0.8569808605267104,0.04350349807605818,0.004411823497076608,6.02955874269152e-4,8.088676228074561e-4,0.006235470491229824,0.006176353005846783,0.0141477937134576,0.0024852206286542396,0.018469941532157308,0.008382264754385088,6.02955874269152e-4,0.001411823497076608,0.0016325146169606725,0.011235470491229825,54.57108690220378,-0.0011623607016140447,1.2942581580130934,-0.07636300034980714,1.2167327969616724
NSRD0798,Head,5,HIG5 DTR,P1,NA,NA,84.6,45.44,28.62,1.22,0.066,0.302,1.005,0.085,0.035,1.22,0.863,0.028,0.003,0.001,5e-4,0.002,0.002,0.009,0.002,0.018,0.008,0.001,0.001,5e-4,0.011,55.78,-0.02,1.37,-0.14,1.21
NSRD0798,DTR Mags,5,HIG5 DTR,P2,29.591999999999999,73.924556582563071,76.5,57.7,16.34,0.624,0.04,0.133,0.396,0.042,0.018,0.551,0.442,0.008,0.004,5e-4,5e-4,0.004,0.004,0.007,0.003,0.024,0.009,0.001,0.002,5e-4,0.008,73.83,-0.17,-0.14,-1.01,-1.32
NSRD0798,DTR Tails,5,HIG5 DTR,P2,10.438000000000002,26.075443417436929,49.6,11.25,63.3,2.952,0.134,0.73,2.606,0.198,0.085,2.97,1.956,0.098,0.006,0.001,0.001,0.01,0.001,0.023,5e-4,0.001,0.005,0.001,0.003,0.007,0.016,3.6,0.35,5.08,2.69,8.12
NSRD0798,Calc Head,5,HIG5 DTR,P2,40.03,100,69.485705720709461,45.58795653260054,28.58502822882838,1.2310363227579317,0.06451091681239073,0.28867039720209847,0.9722672995253562,0.08267769173120161,0.035470547089682745,1.1817649762677993,0.8367822133399951,0.03146789907569324,0.004521508868348739,6.303772170871846e-4,6.303772170871846e-4,0.0055645266050462164,0.0032177366974768923,0.01117207094678991,0.002348113914564077,0.018002648013989507,0.007956982263302522,0.001,0.0022607544341743694,0.0021949038221334006,0.010086035473394954,55.51721608793404,-0.034407694229328,1.2211381463902078,-0.045208593554833525,1.141521858606046
NSRD0798,Head,5,HIG5 DTR,P2,NA,NA,61.9,45.73,28.26,1.214,0.067,0.296,0.985,0.083,0.036,1.2,0.85,0.035,0.004,5e-4,5e-4,0.003,0.006,0.01,0.002,0.019,0.01,0.001,0.002,0.001,0.014,55.78,-0.07,1.33,-0.07,1.19
NSRD0798,DTR Mags,5,HIG5 DTR,P3,28.521999999999998,71.210645894190193,52.2,59.35,14.58,0.552,0.04,0.111,0.33,0.036,0.015,0.469,0.384,0.019,0.003,5e-4,5e-4,0.004,0.002,0.004,0.003,0.025,0.008,0.001,0.002,5e-4,0.005,77.63,-0.21,-0.44,-1,-1.65
NSRD0798,DTR Tails,5,HIG5 DTR,P3,11.530999999999999,28.789354105809799,37.1,10.58,63.91,2.972,0.134,0.738,2.616,0.203,0.082,2.98,1.968,0.085,0.006,0.002,0.004,0.009,5e-4,0.021,5e-4,0.003,0.007,0.001,0.002,0.011,0.014,2.11,0.39,5.38,2.6,8.37
NSRD0798,Calc Head,5,HIG5 DTR,P3,40.052999999999997,100,47.852807530022716,45.30943200259656,28.781788380395973,1.2487023693605972,0.06706199285946121,0.29150925024342744,0.9881246348588121,0.08407822135670237,0.034288867250892564,1.191900681596884,0.8400233690360273,0.03800097370983447,0.003863680623174294,9.318403115871471e-4,0.001507627393703343,0.005439467705290489,0.001568159688412853,0.008894190197987666,0.0022802661473547547,0.018666342096721845,0.007712106458941902,0.001,0.002,0.003522882181110029,0.0075910418695228805,55.88827977929243,-0.037263875365141176,1.2355404089581303,0.03641674780915281,1.234693281402142
NSRD0798,Head,5,HIG5 DTR,P3,NA,NA,44.1,45.76,28.2,1.232,0.066,0.295,0.985,0.084,0.035,1.2,0.847,0.029,0.004,-0.001,-0.001,0.003,0.005,0.014,0.002,0.018,0.008,0.001,0.001,0.001,0.014,55.97,-0.07,1.26,-0.03,1.16
NSRD0798,DTR Mags,5,HIG5 DTR,P4,27.085999999999999,67.760738498486475,42.6,62.07,11.69,0.43,0.032,0.086,0.256,0.028,0.011,0.359,0.295,0.019,0.004,5e-4,5e-4,0.003,0.005,0.003,0.004,0.027,0.01,0.001,0.002,5e-4,0.008,80.48,-0.28,-0.73,-1.01,-2.02
NSRD0798,DTR Tails,5,HIG5 DTR,P4,12.887,32.239261501513525,30.2,10.26,64.66,2.953,0.137,0.728,2.54,0.202,0.085,2.96,1.992,0.109,0.007,0.001,5e-4,0.011,0.002,0.025,5e-4,0.002,0.005,0.001,0.002,0.008,0.018,1.76,0.44,5.21,2.53,8.18
NSRD0798,Calc Head,5,HIG5 DTR,P4,39.972999999999999,100,39.030120090879585,45.36683861606584,28.767136817351712,1.2433965676831862,0.0658512245765892,0.29297605883971684,0.9923447326945688,0.08409631501263354,0.03485705351112001,1.1975431916543666,0.8421002676806845,0.048015335351362175,0.004967177845045406,6.611963075075677e-4,5e-4,0.0055791409201210816,0.004032822154954594,0.010092637530332977,0.0028716258474470267,0.018940184624621617,0.008388036924924324,0.001,0.002,0.0029179446126135146,0.011223926150151354,55.101253346008555,-0.04787731718910262,1.1850121331899033,0.13126985715357875,1.2684046731543797
NSRD0798,Head,5,HIG5 DTR,P4,NA,NA,34.5,45.69,28.3,1.216,0.065,0.295,0.99,0.083,0.035,1.2,0.853,0.035,0.003,5e-4,5e-4,0.002,0.002,0.007,0.002,0.02,0.01,5e-4,0.001,0.001,0.013,55.59,-0.13,1.26,0.05,1.18
NSRD0798,DTR Mags,5,HIG5 DTR,P5,25.686,64.181304814972137,33.4,64.48,8.88,0.319,0.025,0.065,0.194,0.022,0.008,0.278,0.211,0.009,0.004,5e-4,5e-4,0.004,0.005,0.003,0.003,0.028,0.009,0.001,0.003,5e-4,0.007,84.47,-0.36,-0.94,-1.09,-2.3899999999999997
NSRD0798,DTR Tails,5,HIG5 DTR,P5,14.335000000000001,35.818695185027863,26.7,10.08,65.38,2.982,0.138,0.717,2.474,0.201,0.081,2.91,1.996,0.109,0.006,0.002,0.001,0.009,0.002,0.023,5e-4,0.003,0.005,0.001,0.001,0.009,0.014,1.87,0.35,5.07,2.47,7.890000000000001
NSRD0798,Calc Head,5,HIG5 DTR,P5,40.021000000000001,100,31.471113274910739,44.994629819344844,29.11756277954074,1.272851852777292,0.06547512555908148,0.29853789260638164,1.0106662502186352,0.08611546438119987,0.03414764748507034,1.2207480572699334,0.8503637090527474,0.04481869518502786,0.004716373903700557,0.001037280427775418,6.790934759251393e-4,0.005790934759251394,0.003925439144449165,0.010163739037005572,0.0021045326203743037,0.019045326203743038,0.007567252192598886,0.001,0.002283626096299443,0.0035445890907273682,0.00950730866295195,54.883757777166984,-0.10568726418630217,1.2127035806201747,0.18514554858699184,1.2921618650208646
NSRD0798,Head,5,HIG5 DTR,P5,NA,NA,28.9,45.37,28.61,1.226,0.066,0.301,1.018,0.084,0.035,1.21,0.865,0.035,0.004,5e-4,5e-4,0.002,0.003,0.01,0.002,0.018,0.007,5e-4,0.001,0.002,0.013,54.64,-0.15,1.23,0.16,1.24
NSRD0798,DTR Mags,5,HIG5 DTR,P6,25.456,63.566898067222702,28,65.4,7.875,0.265,0.024,0.057,0.175,0.019,0.006,0.247,0.184,0.004,0.004,5e-4,5e-4,0.003,0.004,0.007,0.004,0.027,0.009,0.001,0.002,5e-4,0.005,86.18,-0.42,-1.08,-1.01,-2.51
NSRD0798,DTR Tails,5,HIG5 DTR,P6,14.59,36.433101932777305,21.9,9.725,65.84,2.968,0.14,0.712,2.443,0.203,0.084,2.89,1.993,0.109,0.006,0.002,0.001,0.011,5e-4,0.022,5e-4,0.002,0.004,0.001,0.003,0.009,0.015,1.18,0.38,5.08,2.41,7.87
NSRD0798,Calc Head,5,HIG5 DTR,P6,40.045999999999999,100,26.243849399545603,45.11587049892624,28.99344753533437,1.2497867452429705,0.06626239824202168,0.29563681765969135,1.0013027518353894,0.08603690755631024,0.0344178195075663,1.2099268840833042,0.8430748139639416,0.042254757029416175,0.0047286620386555464,0.0010464965289916596,6.821655096638865e-4,0.005914648154622184,0.0027248414323527946,0.012464965289916596,0.0027248414323527946,0.017891724516805672,0.007178344903361135,0.001,0.0023643310193277732,0.003596813664286071,0.008643310193277732,55.21186335713931,-0.12853518453778157,1.164279079059082,0.23601208610098381,1.271755980622284
NSRD0798,Head,5,HIG5 DTR,P6,NA,NA,25.3,45.27,28.79,1.245,0.066,0.303,1.025,0.085,0.035,1.22,0.872,0.03,0.004,5e-4,5e-4,0.003,0.003,0.013,0.002,0.019,0.008,5e-4,0.001,0.003,0.012,54.45,-0.19,1.24,0.21,1.26
NSRD0798,DTR Mags,6,HIG5 DTR,P1,31.472000000000001,78.691803770565599,100.069,56.74,16.67,0.648,0.052,0.14,0.469,0.037,0.023,0.763,0.282,0.038,0.002,5e-4,0.002,0.003,5e-4,0.004,0.004,0.026,0.007,0.001,5e-4,0.002,0.005,72.42,-0.05,0.54,-0.97,-0.4799999999999999
NSRD0798,DTR Tails,6,HIG5 DTR,P1,8.5219999999999985,21.308196229434412,87.152000000000001,17.65,54.64,2.581,0.128,0.578,2.384,0.132,0.102,3.2,0.931,0.125,0.007,0.001,0.006,0.013,5e-4,0.018,5e-4,0.006,0.005,0.001,5e-4,0.007,0.012,4.7,0.61,6.21,2.52,9.34
NSRD0798,Calc Head,6,HIG5 DTR,P1,39.994,100.00000000000001,97.316620293043982,48.4106260939141,24.760722108316248,1.0598874331149672,0.06819422913437015,0.23332989948492278,0.8770519577936691,0.057242786417962696,0.03983347502125319,1.282280742111317,0.42029019352902935,0.05653813071960794,0.003065409811471721,6.065409811471721e-4,0.002852327849177377,0.005130819622943441,5e-4,0.0069831474721208184,0.003254213131969796,0.02173836075411312,0.006573836075411312,0.001,5e-4,0.003065409811471721,0.00649157373606041,57.99008951342703,0.0906340951142671,1.748174726208931,-0.22634395159273915,1.612464869730459
NSRD0798,Head,6,HIG5 DTR,P1,P80 (um),80.366386554621897,95.896000000000001,48.31,24.68,1.067,0.068,0.242,0.912,0.059,0.041,1.32,0.447,0.06,0.002,5e-4,0.002,0.002,5e-4,0.009,0.003,0.022,0.006,0.001,5e-4,0.003,0.009,57.67,0.1,1.85,-0.25,1.7000000000000002
NSRD0798,DTR Mags,6,HIG5 DTR,P2,29.257999999999999,73.108445777111442,78.082999999999998,60.05,13.24,0.494,0.044,0.105,0.346,0.031,0.018,0.584,0.219,0.027,0.003,5e-4,0.002,0.003,0.003,0.006,0.004,0.028,0.009,0.002,5e-4,0.001,0.005,77.53,-0.13,-0.02,-1.13,-1.2799999999999998
NSRD0798,DTR Tails,6,HIG5 DTR,P2,10.762000000000004,26.891554222888566,68.772000000000006,16.98,55.72,2.588,0.132,0.575,2.314,0.133,0.1,3.2,0.954,0.121,0.008,5e-4,0.005,0.013,5e-4,0.015,5e-4,0.006,0.005,0.001,5e-4,0.007,0.012,4.1,0.58,6.25,2.41,9.24
NSRD0798,Calc Head,6,HIG5 DTR,P2,40.020000000000003,100,75.579127386306851,48.467807596201894,24.66353223388306,1.0571091454272865,0.06766456771614195,0.23139030484757625,0.8752257871064469,0.05842938530734634,0.04005107446276862,1.287483058470765,0.4166529235382309,0.052278060969515254,0.004344577711144429,5e-4,0.002806746626686657,0.005689155422288856,0.0023277111444277862,0.008420239880059972,0.0030587956021989006,0.022083858070964517,0.007924337831084457,0.0017310844577711143,5e-4,0.0026134932533733142,0.006882408795602199,57.783531734132936,0.0609300349825088,1.666100449775113,-0.17803898050974468,1.548991504247877
NSRD0798,Head,6,HIG5 DTR,P2,NA,NA,71.741,48.59,24.39,1.071,0.068,0.24,0.892,0.058,0.041,1.3,0.442,0.057,0.003,5e-4,0.002,0.003,0.002,0.01,0.003,0.022,0.008,0.001,5e-4,0.003,0.009,57.49,0.04,1.77,-0.2,1.61
NSRD0798,DTR Mags,6,HIG5 DTR,P3,27.524999999999999,68.877934037335464,55.973999999999997,62.71,10.49,0.379,0.036,0.078,0.239,0.023,0.014,0.439,0.165,0.029,0.002,5e-4,0.001,0.002,5e-4,0.004,0.004,0.028,0.005,0.001,0.001,0.001,0.004,80.74,-0.19,-0.47,-1.14,-1.7999999999999998
NSRD0798,DTR Tails,6,HIG5 DTR,P3,12.437000000000005,31.122065962664543,48.881,16.37,56.95,2.617,0.133,0.575,2.261,0.132,0.096,3.18,0.967,0.128,0.008,0.001,0.005,0.013,5e-4,0.015,5e-4,0.008,0.013,0.002,5e-4,0.007,0.011,2.8,0.64,6.3,2.31,9.25
NSRD0798,Calc Head,6,HIG5 DTR,P3,39.962000000000003,100,53.766511861268206,48.28803463290125,24.94931184625395,1.0755118362444325,0.0661884039837846,0.23267666783444277,0.8682881737650772,0.05692305189930435,0.03952009408938493,1.292055828036635,0.4145989690205696,0.0598108453030379,0.003867323957759873,6.556103298133229e-4,0.002244882638506582,0.0054234272558931,5e-4,0.0074234272558931,0.0029107276913067416,0.021775586807467096,0.007489765277013163,0.0013112206596266457,8.443896701866774e-4,0.002867323957759873,0.006178544617386519,56.48346178869926,0.06831314749011569,1.6369638656723895,-0.06628872428807327,1.6389882888744323
NSRD0798,Head,6,HIG5 DTR,P3,NA,NA,49.365000000000002,47.95,24.92,1.096,0.069,0.244,0.92,0.06,0.042,1.34,0.457,0.057,0.002,-0.001,0.003,0.002,5e-4,0.009,0.003,0.021,0.006,0.001,5e-4,0.004,0.009,57.11,0.03,1.83,-0.06,1.8
NSRD0798,DTR Mags,6,HIG5 DTR,P4,26.506,66.271627162716271,41.98,64.38,8.81,0.313,0.032,0.064,0.195,0.019,0.011,0.35,0.135,0.03,0.002,5e-4,5e-4,5e-4,5e-4,0.005,0.005,0.029,0.006,0.002,5e-4,5e-4,0.004,83.39,-0.26,-0.75,-1.11,-2.12
NSRD0798,DTR Tails,6,HIG5 DTR,P4,13.490000000000002,33.728372837283729,35.005000000000003,15.88,57.46,2.636,0.134,0.58,2.266,0.134,0.099,3.19,0.973,0.125,0.006,5e-4,0.006,0.012,5e-4,0.019,5e-4,0.007,0.005,0.001,5e-4,0.008,0.011,2,0.6,6.37,2.31,9.28
NSRD0798,Calc Head,6,HIG5 DTR,P4,39.996000000000002,100,39.809235899104152,48.021739173917396,25.218853385338534,1.096510101010101,0.06640294029402942,0.23803840384038402,0.893514601460146,0.0577876287628763,0.04068096809680968,1.307885788578858,0.4176437643764377,0.062041954195419545,0.0033491349134913495,5e-4,0.002355060506050605,0.004378762876287629,5e-4,0.009721972197219722,0.0034822232223222322,0.021579757975797583,0.0056627162716271625,0.0016627162716271627,5e-4,0.0030296279627962798,0.006360986098609861,55.93847734773477,0.030064006400640046,1.6514601460146017,0.04351035103510341,1.7250345034503445
NSRD0798,Head,6,HIG5 DTR,P4,NA,NA,38.395000000000003,48.17,24.78,1.091,0.069,0.245,0.918,0.059,0.041,1.33,0.454,0.06,0.003,5e-4,0.003,0.002,0.004,0.008,0.003,0.022,0.006,0.001,0.001,0.004,0.01,57.11,-0.01,1.74,0.01,1.74
NSRD0798,DTR Mags,6,HIG5 DTR,P5,25.734999999999999,64.350370074014791,35.741999999999997,66.12,6.788,0.231,0.031,0.05,0.153,0.016,0.009,0.277,0.1,0.019,0.002,5e-4,0.001,0.002,0.001,0.004,0.004,0.03,0.008,0.002,5e-4,0.001,0.004,87.93,-0.36,-1.06,-1.05,-2.4699999999999998
NSRD0798,DTR Tails,6,HIG5 DTR,P5,14.257000000000005,35.649629925985202,29.824999999999999,15.55,57.98,2.644,0.134,0.571,2.222,0.135,0.096,3.17,0.975,0.123,0.007,0.001,0.005,0.011,5e-4,0.015,5e-4,0.007,0.005,0.001,5e-4,0.008,0.008,1.8,0.64,6.34,2.23,9.209999999999999
NSRD0798,Calc Head,6,HIG5 DTR,P5,39.992000000000004,100,33.900507356989145,48.091982146429274,25.037758551710343,1.091225570114023,0.06771911882376475,0.23573457191438288,0.8905908431686338,0.058423059611922394,0.04001517803560713,1.3083437937587519,0.4119342618523706,0.05607561512302461,0.0037824814962992602,6.78248149629926e-4,0.002425985197039408,0.005208466693338668,8.21751850370074e-4,0.007921459291858373,0.002752262952590518,0.021800585117023402,0.006930511102220444,0.001643503700740148,5e-4,0.003495474094818964,0.005425985197039408,57.22497374474895,-0.0035037007401479414,1.5780726145229051,0.11930786157231467,1.6938767753550719
NSRD0798,Head,6,HIG5 DTR,P5,NA,NA,32.046999999999997,47.97,24.88,1.087,0.067,0.243,0.926,0.059,0.041,1.34,0.455,0.062,0.002,0.001,0.002,0.002,5e-4,0.009,0.003,0.021,0.005,0.001,5e-4,0.004,0.008,56.16,-0.05,1.77,0.08,1.8
NSRD0798,DTR Mags,6,HIG5 DTR,P6,25.242000000000001,63.081344495814072,30.997,67.62,5.291,0.212,0.029,0.039,0.12,0.014,0.007,0.21,0.075,0.028,0.003,5e-4,0.001,0.003,0.005,0.006,0.006,0.031,0.011,0.002,0.001,0.002,0.006,88.68,-0.41,-1.27,-1.01,-2.69
NSRD0798,DTR Tails,6,HIG5 DTR,P6,14.773,36.918655504185928,23.536000000000001,15.36,58.28,2.654,0.139,0.57,2.209,0.134,0.096,3.17,0.982,0.127,0.006,0.001,0.006,0.01,5e-4,0.013,5e-4,0.007,0.005,0.001,5e-4,0.009,0.011,1.2,0.6,6.36,2.16,9.120000000000001
NSRD0798,Calc Head,6,HIG5 DTR,P6,40.015000000000001,100,28.6749826585256,48.32631063351244,24.853826365113083,1.1135535674122203,0.06961052105460454,0.23503806072722724,0.8912307134824441,0.05830238660502312,0.03985760339872548,1.3027922029239034,0.40985220542296635,0.06454946894914407,0.004107559665125578,6.845932775209296e-4,0.0028459327752092967,0.005584305885293015,0.0033386605023116335,0.008584305885293015,0.003969473947269774,0.022139522678995376,0.008784880669748845,0.0016308134449581407,8.154067224790703e-4,0.004584305885293015,0.007845932775209296,56.38356016493816,-0.03712157940772215,1.5468934149693865,0.16032137948269395,1.6700932150443584
NSRD0798,Head,6,HIG5 DTR,P6,NA,NA,26.666,48.33,24.68,1.082,0.068,0.242,0.918,0.059,0.042,1.32,0.452,0.056,0.003,5e-4,0.003,0.002,5e-4,0.008,0.003,0.021,0.005,0.001,0.002,0.005,0.008,56.35,-0.06,1.63,0.16,1.7299999999999998
NSRD0798,DTR Mags, 7,HIG5 DTR,P1,29.588999999999999,73.95216315513234,80.52,52.4,21.01,0.92,0.069,0.177,0.342,0.035,0.04,1.06,0.27,0.066,0.004,0.001,0.003,0.003,0.001,0.003,0.005,0.035,0.008,0.001,5e-4,0.003,0.008,62.8,0.06,1.92,-0.97,1.01
NSRD0798,DTR Tails, 7,HIG5 DTR,P1,10.421999999999997,26.047836844867657,56.15,21.2,49.91,2.675,0.127,0.537,1.259,0.098,0.248,3.14,0.655,0.174,0.013,0.001,0.007,0.026,0.001,0.008,5e-4,0.006,0.008,5e-4,5e-4,0.007,0.012,2.37,0.72,8.35,1.12,10.190000000000001
NSRD0798,Calc Head, 7,HIG5 DTR,P1,40.010999999999996,100,74.17214216090575,44.27307490440129,28.537824848166757,1.3771395366274275,0.08410774537002325,0.27077221264152357,0.5808586638674363,0.051410137212266636,0.09417950063732473,1.6017950063732473,0.37028417185274054,0.09413166379245705,0.006344305316038088,0.001,0.004041913473794706,0.00899100247431956,0.001,0.004302391842243383,0.0038278473419809554,0.02744612731498838,0.008,8.697608157756617e-4,5e-4,0.004041913473794706,0.009041913473794705,47.059292194646474,0.23191572317612652,3.5948759091249904,-0.4256002099422659,3.4011914223588513
NSRD0798,Head, 7,HIG5 DTR,P1,NA,NA,96.869,44.39,28.35,1.402,0.085,0.273,0.588,0.05,0.089,1.63,0.41,0.092,0.004,5e-4,0.002,0.004,0.002,0.005,0.004,0.027,0.008,5e-4,5e-4,0.004,0.009,46.5,0.23,3.64,-0.47,3.4
