Repository: mclauson-fortescue/IB_regression_review_082024

updates to comments to first pass regression review for IB.

File: data/DTR_OPF_extraction.csv (part 10 of 13)
hole_id,type,comp_no,process_method,pass,mass_g,mass_pct,D80_micron,Fe_pct_XRF,SiO2_pct_XRF,Al2O3_pct_XRF,TiO2_pct_XRF,Mn_pct_XRF,CaO_pct_XRF,P_pct_XRF,S_pct_XRF,MgO_pct_XRF,K2O_pct_XRF,Na2O_pct_XRF,Zn_pct_XRF,As_pct_XRF,Cl_pct_XRF,Cu_pct_XRF,Pb_pct_XRF,Ba_pct_XRF,V_pct_XRF,Cr_pct_XRF,Ni_pct_XRF,Co_pct_XRF,Sn_pct_XRF,Zr_pct_XRF,Sr_pct_XRF,Fe3O4_pct_SATMAGAN,LOI_371_pct,LOI_650_pct,LOI_1000_pct,LOI_total_pct
NSRD0798,DTR Mags, 7,HIG5 DTR,P2,25.603999999999999,64.042021010505252,72.912999999999997,56.75,16.5,0.694,0.059,0.127,0.244,0.027,0.031,0.795,0.204,0.048,0.003,5e-4,0.002,0.003,5e-4,0.003,0.005,0.038,0.008,0.001,5e-4,0.001,0.002,70.41,-0.02,1.01,-1.13,-0.1399999999999999
NSRD0798,DTR Tails, 7,HIG5 DTR,P2,14.376000000000005,35.957978989494755,48.545999999999999,20.87,50.64,2.644,0.129,0.523,1.175,0.096,0.231,3.07,0.659,0.172,0.008,0.001,0.005,0.024,5e-4,0.006,5e-4,0.005,0.006,5e-4,5e-4,0.008,0.009,2.5,0.71,8.18,1.01,9.9
NSRD0798,Calc Head, 7,HIG5 DTR,P2,39.980000000000004,100,64.151119259629809,43.84827713856928,28.77605402701351,1.3951805902951477,0.08417058529264633,0.26939359679839925,0.5787687843921963,0.05181100550275138,0.10291595797898952,1.6130440220110058,0.3676088044022011,0.09258789394697349,0.0047978989494747385,6.797898949474739e-4,0.003078739369684843,0.0105511755877939,5e-4,0.004078739369684843,0.0033818909454727364,0.026133866933466733,0.0072808404202101065,8.202101050525264e-4,5e-4,0.0035170585292646334,0.004517058529264633,45.99093646823411,0.2424932466233117,3.5881870935467743,-0.3604992496248122,3.4701810905452737
NSRD0798,Head, 7,HIG5 DTR,P2,NA,NA,74.66,43.9,28.71,1.396,0.084,0.275,0.596,0.051,0.102,1.64,0.411,0.089,0.004,0.001,0.004,0.005,5e-4,0.007,0.004,0.027,0.007,5e-4,5e-4,0.003,0.009,45.2,0.21,3.63,-0.37,3.47
NSRD0798,DTR Mags, 7,HIG5 DTR,P3,24.158000000000001,60.367834474486479,54.896000000000001,59.68,13.59,0.567,0.054,0.098,0.19,0.022,0.025,0.631,0.163,0.042,0.002,0.001,0.001,0.001,5e-4,0.002,0.006,0.039,0.007,0.001,5e-4,0.001,0.003,75.98,-0.1,0.42,-1.2,-0.88
NSRD0798,DTR Tails, 7,HIG5 DTR,P3,15.86,39.632165525513521,39.124000000000002,20.75,51.24,2.63,0.135,0.523,1.154,0.096,0.219,3.08,0.662,0.172,0.008,0.001,0.005,0.023,5e-4,0.008,5e-4,0.006,0.007,5e-4,5e-4,0.008,0.011,1.98,0.72,8.17,0.96,9.850000000000001
NSRD0798,Calc Head, 7,HIG5 DTR,P3,40.018000000000001,100,48.645214853316013,44.25119796091759,28.511510320355843,1.384611574791344,0.08610205407566596,0.26643670348343246,0.5720540756659503,0.051327802488880005,0.10188640111949625,1.601591733719826,0.3607645059723125,0.09352181518316756,0.004377929931530812,0.001,0.002585286621020541,0.009719076415612975,5e-4,0.004377929931530812,0.0038202308960967562,0.02592138537658054,0.006999999999999999,8.018391723724325e-4,5e-4,0.003774251586785947,0.006170573242041082,46.65219751112,0.22498375730921086,3.491492828227298,-0.3439452246489079,3.372531360887601
NSRD0798,Head, 7,HIG5 DTR,P3,NA,NA,53.21,44.72,27.93,1.365,0.087,0.269,0.576,0.051,0.102,1.59,0.403,0.092,0.003,5e-4,0.003,0.005,0.002,0.007,0.004,0.027,0.008,0.001,5e-4,0.003,0.011,46.5,0.19,3.48,-0.36,3.31
NSRD0798,DTR Mags, 7,HIG5 DTR,P4,21.638999999999999,54.063710181136791,41.636000000000003,62.89,10.27,0.419,0.044,0.072,0.146,0.017,0.019,0.468,0.121,0.031,0.003,0.001,0.001,0.002,5e-4,5e-4,0.006,0.042,0.008,0.001,5e-4,0.001,0.002,79.13,-0.2,-0.17,-1.24,-1.6099999999999999
NSRD0798,DTR Tails, 7,HIG5 DTR,P4,18.385999999999999,45.936289818863216,34.067999999999998,20.39,51.9,2.606,0.14,0.515,1.125,0.094,0.205,3.05,0.659,0.161,0.008,5e-4,0.005,0.024,5e-4,0.009,0.001,0.006,0.006,5e-4,5e-4,0.008,0.012,1.98,0.71,8.11,0.93,9.75
NSRD0798,Calc Head, 7,HIG5 DTR,P4,40.024999999999999,100,38.159541586508439,43.36707682698314,29.39327745159276,1.4236266583385384,0.0880988382261087,0.2754977638975641,0.5957162773266709,0.05237094316052468,0.10444149906308559,1.6540750031230482,0.36813723922548414,0.09071717676452218,0.0052968144909431615,7.70318550905684e-4,0.002837451592754529,0.012105983760149907,5e-4,0.004404584634603373,0.00370318550905684,0.025462935665209248,0.007081274203622736,7.70318550905684e-4,5e-4,0.0042155402873204255,0.006593628981886323,43.69015240474703,0.21802023735165524,3.6335247970018743,-0.24318251093066834,3.608362523422861
NSRD0798,Head, 7,HIG5 DTR,P4,NA,NA,39.963000000000001,43.97,28.63,1.413,0.089,0.275,0.595,0.051,0.104,1.65,0.414,0.084,0.004,5e-4,0.005,0.005,0.001,0.007,0.004,0.03,0.01,0.001,5e-4,0.004,0.01,45.4,0.18,3.55,-0.24,3.49
NSRD0798,DTR Mags, 7,HIG5 DTR,P5,21.304000000000002,53.329328126564533,35.853999999999999,64.61,8.135,0.336,0.037,0.055,0.117,0.014,0.015,0.367,0.093,0.033,0.002,5e-4,0.001,0.001,5e-4,0.002,0.007,0.042,0.007,0.001,5e-4,5e-4,5e-4,81.55,-0.28,-0.54,-1.22,-2.04
NSRD0798,DTR Tails, 7,HIG5 DTR,P5,18.643999999999998,46.67067187343546,26.905999999999999,20.1,52.15,2.634,0.14,0.51,1.115,0.094,0.201,3.03,0.662,0.173,0.006,0.001,0.007,0.019,5e-4,0.004,5e-4,0.008,0.006,5e-4,5e-4,0.008,0.009,1.46,0.75,8.07,0.92,9.74
NSRD0798,Calc Head, 7,HIG5 DTR,P5,39.948,100,31.677908280764996,43.83688394913387,28.67709622509262,1.4084920396515468,0.08507079202963853,0.2673515570241313,0.5827733052968859,0.051336537498748364,0.10180744968458995,1.6098399919895863,0.3585561229598478,0.09833894062280964,0.003866826874937418,7.333533593671774e-4,0.0038002403124061277,0.009400720937218382,5e-4,0.0029334134374687094,0.0039664063282266945,0.02613197156303194,0.006533293281265645,7.666466406328226e-4,5e-4,0.004000300390507659,0.004467007109242014,44.171458896565525,0.20070792029638526,3.4783448483027932,-0.2212476219084811,3.457805146690697
NSRD0798,Head, 7,HIG5 DTR,P5,NA,NA,30.832000000000001,44.13,28.27,1.385,0.085,0.27,0.589,0.051,0.101,1.62,0.407,0.086,0.003,0.001,0.005,0.004,5e-4,0.004,0.003,0.026,0.006,0.001,5e-4,0.004,0.008,46.1,0.17,3.46,-0.23,3.4
NSRD0798,DTR Mags, 7,HIG5 DTR,P6,20.739000000000001,51.83065503711294,29.148,66.19,6.76,0.271,0.034,0.044,0.098,0.012,0.013,0.307,0.075,0.022,0.003,5e-4,0.003,0.002,0.001,0.004,0.007,0.043,0.008,0.001,5e-4,0.001,0.002,85.07,-0.33,-0.82,-1.18,-2.33
NSRD0798,DTR Tails, 7,HIG5 DTR,P6,19.273999999999997,48.16934496288706,24.274000000000001,20,52.44,2.645,0.141,0.513,1.103,0.095,0.199,3.05,0.656,0.177,0.007,5e-4,0.006,0.022,0.001,0.007,5e-4,0.008,0.007,5e-4,5e-4,0.008,0.012,1.2,0.71,8.04,0.92,9.67
NSRD0798,Calc Head, 7,HIG5 DTR,P6,40.012999999999998,100,26.800226126508889,43.940579561642465,28.76375677904681,1.414540249418939,0.08554119911028915,0.2699142278759403,0.582101916877015,0.051980556319196264,0.10259498163096994,1.628285132331992,0.3548638942343738,0.09666248469247493,0.004926773798515483,5e-4,0.004445080348886612,0.011633868992577411,0.001,0.005445080348886612,0.0038689925774123414,0.026140729262989527,0.0075183065503711295,7.591532751855647e-4,5e-4,0.004371854147402094,0.006816934496288706,44.67037037962662,0.17096118761402537,3.4478039637117934,-0.16844375577937165,3.450321395546447
NSRD0798,Head, 7,HIG5 DTR,P6,NA,NA,28.199000000000002,44.36,28.3,1.391,0.085,0.272,0.591,0.05,0.102,1.63,0.409,0.085,0.004,5e-4,0.005,0.005,0.002,0.005,0.004,0.027,0.009,5e-4,5e-4,0.004,0.01,45.4,0.16,3.41,-0.15,3.4200000000000004
NSRD0798,DTR Mags, 8,HIG5 DTR,P1,30.891999999999999,77.23,81.619,51.84,21.75,0.922,0.066,0.187,0.278,0.039,0.035,1.08,0.287,0.072,0.004,5e-4,0.002,0.002,0.004,0.003,0.005,0.031,0.008,0.001,0.001,0.001,0.011,60.21,0.09,2.03,-1.05,1.0699999999999996
NSRD0798,DTR Tails, 8,HIG5 DTR,P1,9.1080000000000005,22.770000000000003,53.32,21,51.21,2.697,0.124,0.543,0.96,0.1,0.108,3.08,0.672,0.186,0.007,0.001,0.006,0.015,5e-4,0.007,0.001,0.005,0.007,5e-4,5e-4,0.007,0.009,2.37,0.74,8.29,0.78,9.809999999999999
NSRD0798,Calc Head, 8,HIG5 DTR,P1,40,100,75.175317700000008,44.81773200000001,28.458042000000006,1.3261675000000002,0.07920660000000002,0.26806120000000005,0.4332914000000001,0.05288970000000001,0.0516221,1.5354,0.3746645,0.09795780000000001,0.004683100000000001,6.138500000000001e-4,0.0029108,0.0049601,0.0032030500000000003,0.003910800000000001,0.0040892,0.025079800000000003,0.007772300000000001,8.861500000000002e-4,8.861500000000002e-4,0.0023662000000000006,0.0105446,47.039832000000004,0.23800500000000002,3.4554020000000003,-0.6333090000000001,3.060098
NSRD0798,Head, 8,HIG5 DTR,P1,P80 (um),NA,106.85599999999999,45.06,27.97,1.34,0.079,0.272,0.434,0.053,0.051,1.55,0.416,0.1,0.004,5e-4,0.004,0.002,0.001,0.005,0.003,0.027,0.011,0.001,5e-4,0.003,0.011,48.7,0.24,3.5,-0.72,3.0200000000000005
NSRD0798,DTR Mags, 8,HIG5 DTR,P2,26.690999999999999,66.775912536589033,69.161000000000001,56.38,17.07,0.7,0.055,0.137,0.204,0.029,0.028,0.807,0.217,0.054,0.002,0.001,0.002,0.001,5e-4,5e-4,0.004,0.035,0.006,5e-4,5e-4,0.001,0.003,69.11,-0.03,1.08,-1.19,-0.1399999999999999
NSRD0798,DTR Tails, 8,HIG5 DTR,P2,13.279999999999998,33.224087463410967,52.685000000000002,20.86,51.9,2.59,0.124,0.53,0.892,0.098,0.101,3,0.677,0.178,0.006,0.001,0.007,0.01,5e-4,0.008,5e-4,0.005,0.006,5e-4,5e-4,0.007,0.011,2.5,0.74,8.33,0.72,9.790000000000001
NSRD0798,Calc Head, 8,HIG5 DTR,P2,39.970999999999997,100,63.686999349528413,44.57880413299643,28.64194966350604,1.3279352530584674,0.07792462034975356,0.2675706637312051,0.4325817217482675,0.051924620349753564,0.05225358384829001,1.5356042380726027,0.36983080233169047,0.0951978684546296,0.0033289634985364386,0.001,0.0036612043731705486,0.003990167871706987,5e-4,0.0029918065597558225,0.002837156938780616,0.025032773760976713,0.006,5e-4,5e-4,0.002993445247804658,0.005657926997072877,46.97943534062196,0.22582547346826445,3.488746341097295,-0.5554199294488505,3.1591518851167097
NSRD0798,Head, 8,HIG5 DTR,P2,NA,NA,76.557000000000002,44.96,28.08,1.344,0.079,0.27,0.434,0.052,0.052,1.54,0.414,0.095,0.003,0.001,0.004,0.001,5e-4,0.005,0.003,0.025,0.008,5e-4,5e-4,0.004,0.009,47.6,0.22,3.47,-0.62,3.0700000000000003
NSRD0798,DTR Mags, 8,HIG5 DTR,P3,25.088000000000001,62.770216172938341,59.581000000000003,59.26,14.28,0.57,0.05,0.111,0.161,0.025,0.023,0.66,0.177,0.043,0.003,0.001,0.002,0.002,5e-4,0.003,0.006,0.036,0.008,0.001,0.002,0.002,0.004,74.68,-0.1,0.55,-1.27,-0.82
NSRD0798,DTR Tails, 8,HIG5 DTR,P3,14.880000000000003,37.229783827061652,46.625,20.69,52.22,2.596,0.128,0.53,0.872,0.099,0.098,3,0.672,0.176,0.008,5e-4,0.008,0.011,0.001,0.006,0.001,0.006,0.007,5e-4,0.001,0.008,0.013,2.5,0.74,8.11,0.67,9.52
NSRD0798,Calc Head, 8,HIG5 DTR,P3,39.968000000000004,100,54.757509207365892,44.90047237790232,28.40497998398719,1.324275420336269,0.07903923138510809,0.26699279423538835,0.4257037630104083,0.052550040032025624,0.050922337870296236,1.5311769415532428,0.3612874299439552,0.09251561248999199,0.004861489191353082,8.138510808646918e-4,0.004233787029623699,0.005350680544435549,6.861489191353082e-4,0.004116893514811849,0.0041385108086469165,0.0248310648518815,0.0076277021617293835,8.138510808646918e-4,0.0016277021617293835,0.004233787029623699,0.007350680544435548,47.807542033626895,0.2127301841473179,3.3645716573258606,-0.5477421937550038,3.029559647718175
NSRD0798,Head, 8,HIG5 DTR,P3,NA,NA,60.526000000000003,44.71,28.18,1.332,0.079,0.27,0.438,0.053,0.05,1.54,0.415,0.09,0.003,0.001,0.003,0.001,5e-4,0.003,0.003,0.025,0.007,0.001,5e-4,0.003,0.009,46.8,0.22,3.43,-0.55,3.1000000000000005
NSRD0798,DTR Mags, 8,HIG5 DTR,P4,23.955200000000001,59.811740031459891,49.686999999999998,61.09,12.2,0.488,0.045,0.091,0.135,0.021,0.02,0.553,0.149,0.044,0.003,5e-4,5e-4,0.003,0.003,0.004,0.006,0.038,0.008,0.001,5e-4,0.001,0.003,77.84,-0.15,0.17,-1.26,-1.24
NSRD0798,DTR Tails, 8,HIG5 DTR,P4,16.095800000000001,40.188259968540116,42.905000000000001,20.47,52.77,2.592,0.129,0.53,0.862,0.098,0.098,2.98,0.678,0.185,0.006,5e-4,0.006,0.011,5e-4,0.007,5e-4,0.006,0.007,5e-4,5e-4,0.007,0.01,1.98,0.72,8.06,0.66,9.440000000000001
NSRD0798,Calc Head, 8,HIG5 DTR,P4,40.051000000000002,100,46.961432208933608,44.76552880077901,28.504377069236728,1.333560989738084,0.0787581383735737,0.2674264612618911,0.4271686499712867,0.05194496017577589,0.05134684277546129,1.5283690694364684,0.3615958952335772,0.10066544655564157,0.004205647799056204,5e-4,0.0027103542982697066,0.006215060797483209,0.0019952935007864973,0.005205647799056203,0.0037896457017302944,0.025139756810067165,0.007598117400314599,7.990587001572995e-4,5e-4,0.003411295598112407,0.005813178197797808,47.35318598786547,0.19963786172629902,3.3408537115178154,-0.48838540860402985,3.0521061646400853
NSRD0798,Head, 8,HIG5 DTR,P4,NA,NA,50.231999999999999,45.01,28.14,1.316,0.081,0.273,0.438,0.053,0.052,1.54,0.415,0.094,0.004,5e-4,0.004,0.001,0.003,0.005,0.003,0.025,0.007,0.001,5e-4,0.004,0.01,47.4,0.21,3.41,-0.51,3.1100000000000003
NSRD0798,DTR Mags, 8,HIG5 DTR,P5,22.027000000000001,55.099182029667062,40.295000000000002,64.69,8.332,0.341,0.037,0.06,0.097,0.016,0.014,0.375,0.097,0.027,0.003,5e-4,0.002,0.002,0.004,0.004,0.006,0.039,0.007,0.002,5e-4,5e-4,0.004,84.33,-0.25,-0.41,-1.36,-2.02
NSRD0798,DTR Tails, 8,HIG5 DTR,P5,17.950000000000003,44.900817970332945,39.337000000000003,20.23,53.29,2.544,0.129,0.509,0.823,0.096,0.096,2.92,0.677,0.187,0.006,0.001,0.006,0.008,5e-4,0.004,5e-4,0.006,0.006,5e-4,5e-4,0.007,0.007,2.37,0.72,7.8,0.62,9.139999999999999
NSRD0798,Calc Head, 8,HIG5 DTR,P5,39.977000000000004,100,39.864850163844224,44.727096330389976,28.518509743102285,1.3301650198864348,0.0783087525327063,0.26160467268679494,0.42297993846461723,0.051920654376266355,0.05081867073567301,1.5177258173449732,0.3574247442279311,0.09884130875253269,0.004347024539109988,7.245040898516648e-4,0.003796032718813318,0.004694049078219977,0.0024284713710383474,0.004,0.0035304550116316887,0.02418273006979013,0.006550991820296671,0.001326487730445006,5e-4,0.003418553168071641,0.005347024539109989,47.52928959151512,0.18553793431222954,3.2763571553643347,-0.4709638041874078,2.990931285489156
NSRD0798,Head, 8,HIG5 DTR,P5,NA,NA,41.161999999999999,45.25,27.9,1.311,0.078,0.266,0.427,0.051,0.051,1.52,0.41,0.093,0.003,0.001,0.004,0.001,5e-4,0.005,0.003,0.025,0.007,0.001,5e-4,0.004,0.009,46.8,0.18,3.32,-0.48,3.02
NSRD0798,DTR Mags, 8,HIG5 DTR,P6,21.959000000000003,54.981346553494085,36.411000000000001,64.72,8.45,0.318,0.037,0.058,0.095,0.015,0.013,0.371,0.098,0.033,0.003,0.001,0.001,0.001,5e-4,0.004,0.006,0.039,0.008,0.001,5e-4,5e-4,0.003,84.52,-0.28,-0.52,-1.26,-2.06
NSRD0798,DTR Tails, 8,HIG5 DTR,P6,17.979999999999997,45.018653446505915,29.734000000000002,20.03,53.46,2.582,0.129,0.521,0.843,0.099,0.095,2.95,0.673,0.191,0.008,0.001,0.006,0.011,5e-4,0.009,5e-4,0.006,0.006,5e-4,5e-4,0.008,0.011,1.46,0.73,7.95,0.64,9.32
NSRD0798,Calc Head, 8,HIG5 DTR,P6,39.939,100,33.405104509376798,44.60116377475651,28.712895916272313,1.3372223140288937,0.07841716117078544,0.2664363654573224,0.4317395277798643,0.05281566889506497,0.04991529582613485,1.5320310723853876,0.356857257317409,0.10412947244547935,0.005250932672325296,0.001,0.003250932672325296,0.005501865344650592,5e-4,0.006250932672325296,0.0035239740604421747,0.024143844362653048,0.007099626931069882,7.749067327674704e-4,5e-4,0.0038763990084879434,0.006601492275720473,47.12750644733219,0.17468839980970968,3.293079946919051,-0.4046455845163876,3.063122762212373
NSRD0798,Head, 8,HIG5 DTR,P6,NA,NA,32.816000000000003,44.79,28.29,1.337,0.08,0.272,0.437,0.052,0.052,1.54,0.418,0.093,0.003,5e-4,0.004,0.002,0.001,0.004,0.003,0.026,0.008,5e-4,5e-4,0.004,0.009,48,0.17,3.31,-0.41,3.07
NSRD0798,DTR Mags, 9,HIG5 DTR,P1,29.503999999999998,73.689994505220042,79.003,54.53,18.24,0.9,0.068,0.149,0.377,0.033,0.031,0.947,0.263,0.059,0.003,5e-4,0.002,0.001,5e-4,0.004,0.006,0.042,0.007,0.001,5e-4,0.003,0.003,65.59,0.07,1.64,-1,0.71
NSRD0798,DTR Tails, 9,HIG5 DTR,P1,10.533999999999999,26.310005494779958,56.268000000000001,22.07,48.2,2.778,0.137,0.49,1.519,0.098,0.088,3,0.718,0.183,0.007,5e-4,0.007,0.011,5e-4,0.008,5e-4,0.009,0.008,5e-4,5e-4,0.008,0.013,2.9,0.76,8.31,1.4,10.47
NSRD0798,Calc Head, 9,HIG5 DTR,P1,40.037999999999997,100,73.021420250761778,45.98977221639443,26.122477646236074,1.3941019031919677,0.08615390379139817,0.23871711873719964,0.6774602627503872,0.050101503571606976,0.04599670313202457,1.4871444128078326,0.3827105250012488,0.09162440681352713,0.004052400219791198,5e-4,0.003315500274738998,0.003631000549477995,5e-4,0.005052400219791198,0.004552949697787102,0.033317698186722616,0.0072631000549477995,8.684499725261002e-4,5e-4,0.004315500274738998,0.005631000549477996,49.096257555322445,0.2515390379139817,3.3948773665018233,-0.368559868125281,3.2778565362905243
NSRD0798,Head, 9,HIG5 DTR,P1,NA,NA,104.15900000000001,46.79,25.36,1.376,0.087,0.24,0.695,0.051,0.046,1.49,0.413,0.087,0.004,5e-4,0.004,0.001,0.003,0.005,0.005,0.034,0.008,0.001,0.001,0.003,0.012,49.4,0.24,3.37,-0.42,3.1900000000000004
NSRD0798,DTR Mags, 9,HIG5 DTR,P2,26.669,66.694175607072296,66.045000000000002,58.68,14.1,0.679,0.057,0.108,0.267,0.026,0.025,0.707,0.197,0.054,0.003,5e-4,0.002,0.001,5e-4,0.002,0.007,0.046,0.008,0.001,5e-4,0.001,0.003,73.2,-0.04,0.76,-1.18,-0.45999999999999996
NSRD0798,DTR Tails, 9,HIG5 DTR,P2,13.318000000000001,33.305824392927704,50.808999999999997,22.03,48.45,2.77,0.137,0.488,1.507,0.099,0.09,2.99,0.72,0.19,0.007,5e-4,0.006,0.011,5e-4,0.006,5e-4,0.008,0.007,5e-4,5e-4,0.008,0.01,3.03,0.78,8.29,1.4,10.469999999999999
NSRD0798,Calc Head, 9,HIG5 DTR,P2,39.987000000000002,100,60.970524595493536,46.473415359991996,25.540550678970668,1.3754247880561183,0.08364465951434218,0.23456213269312529,0.6799922224723035,0.05031325180683722,0.046648785855403004,1.4673719708905395,0.37118946157501187,0.09929592117438167,0.004332232975717109,5e-4,0.0033322329757171087,0.004330582439292771,5e-4,0.0033322329757171087,0.0048351214144597,0.033343786730687476,0.007666941756070724,8.334708780353615e-4,5e-4,0.0033314077075049394,0.005331407707504939,49.82930302348262,0.23310776002200717,3.267928576787456,-0.3207097306624652,3.1803266061469975
NSRD0798,Head, 9,HIG5 DTR,P2,NA,NA,80.272000000000006,47.06,24.78,1.34,0.084,0.235,0.672,0.05,0.045,1.46,0.404,0.081,0.003,0.001,0.004,5e-4,5e-4,0.003,0.004,0.035,0.007,0.001,5e-4,0.003,0.009,50,0.22,3.28,-0.36,3.14
NSRD0798,DTR Mags, 9,HIG5 DTR,P3,24.704000000000001,61.659802820416829,54.381,62.27,10.74,0.519,0.052,0.079,0.192,0.02,0.019,0.52,0.146,0.038,0.003,0.001,5e-4,0.002,0.001,0.002,0.007,0.05,0.009,0.001,5e-4,0.001,0.004,80.25,-0.13,0.11,-1.25,-1.27
NSRD0798,DTR Tails, 9,HIG5 DTR,P3,15.360999999999997,38.340197179583171,46.180999999999997,21.6,49.44,2.738,0.14,0.475,1.413,0.097,0.088,2.96,0.722,0.182,0.007,0.001,0.005,0.008,5e-4,0.004,5e-4,0.009,0.007,5e-4,5e-4,0.007,0.011,2.76,0.77,8.1,1.29,10.16
NSRD0798,Calc Head, 9,HIG5 DTR,P3,40.064999999999998,100,51.237103831274183,46.677041807063524,25.577656308498685,1.3697689754149507,0.0857393735180332,0.23082718083114934,0.6601338075627106,0.049521951828279044,0.04545473605391239,1.4555008111818295,0.366839535754399,0.09320988393859977,0.004533607887183327,0.001,0.0022253088730812428,0.004300411830774991,8.082990141020841e-4,0.0027668039435916635,0.004507887183327094,0.034280519156370905,0.008233196056408336,8.082990141020841e-4,5e-4,0.00330041183077499,0.006683813802570822,50.540181205541,0.21506177461624854,3.1733817546486955,-0.2761589916385874,3.1122845376263566
NSRD0798,Head, 9,HIG5 DTR,P3,NA,NA,45.34,46.8,25.18,1.372,0.086,0.239,0.679,0.05,0.046,1.48,0.411,0.09,0.004,5e-4,0.003,0.001,5e-4,0.005,0.005,0.035,0.008,0.001,5e-4,0.003,0.007,50.4,0.21,3.26,-0.3,3.17
NSRD0798,DTR Mags, 9,HIG5 DTR,P4,24.203000000000003,60.587778806919168,45.688000000000002,63.14,9.881,0.471,0.049,0.07,0.174,0.018,0.018,0.475,0.134,0.043,0.003,0.001,0.003,0.003,0.001,0.003,0.008,0.052,0.008,0.001,5e-4,0.001,0.003,80.99,-0.16,-0.13,-1.23,-1.52
NSRD0798,DTR Tails, 9,HIG5 DTR,P4,15.744,39.412221193080825,37.67,21.46,49.77,2.771,0.143,0.487,1.44,0.1,0.092,2.98,0.721,0.183,0.008,5e-4,0.007,0.011,0.001,0.007,5e-4,0.01,0.008,5e-4,0.001,0.008,0.013,1.98,0.77,8.21,1.33,10.31
NSRD0798,Calc Head, 9,HIG5 DTR,P4,39.947000000000003,100,42.527928104738777,46.71298620672391,25.602140911708013,1.3774810874408587,0.08604748792149597,0.234348962375147,0.6729587203044032,0.05031802137832628,0.04716504368287981,1.4622761408866745,0.36534973840338447,0.09817710967031314,0.004970611059654041,8.029388940345958e-4,0.004576488847723232,0.006152977695446466,0.001,0.004576488847723232,0.005044083410518938,0.03544686709890605,0.008,8.029388940345958e-4,6.970611059654041e-4,0.003758855483515658,0.006941222119308081,49.850404035346834,0.2065336570956517,3.1569792475029415,-0.22104713745713084,3.142465767141462
NSRD0798,Head, 9,HIG5 DTR,P4,NA,NA,44.618000000000002,46.69,25.32,1.374,0.089,0.24,0.689,0.051,0.046,1.49,0.413,0.083,0.004,5e-4,0.004,0.001,0.001,0.007,0.005,0.035,0.008,0.001,5e-4,0.004,0.011,49.6,0.19,3.26,-0.26,3.1899999999999995
NSRD0798,DTR Mags, 9,HIG5 DTR,P5,22.65,56.608017594721581,34.31,66.18,6.507,0.304,0.039,0.046,0.119,0.013,0.011,0.309,0.084,0.012,0.002,0.001,0.002,0.002,5e-4,0.004,0.008,0.052,0.008,0.001,5e-4,5e-4,0.002,85.26,-0.27,-0.7,-1.28,-2.25
NSRD0798,DTR Tails, 9,HIG5 DTR,P5,17.362000000000002,43.391982405278426,32.673000000000002,21.23,50.25,2.763,0.145,0.472,1.376,0.098,0.088,2.93,0.716,0.186,0.006,0.001,0.005,0.01,5e-4,0.005,5e-4,0.01,0.007,5e-4,5e-4,0.008,0.01,2.11,0.78,8.03,1.21,10.02
NSRD0798,Calc Head, 9,HIG5 DTR,P5,40.012,100,33.599673248025596,46.67530390882735,25.487954863540946,1.3710088473457966,0.08499550134959513,0.2308498450464861,0.6644372188343497,0.04988318504448666,0.04441182645206439,1.4463038588423476,0.3582373288013596,0.08750204938518447,0.003735679296211137,0.001,0.0033017594721583532,0.005471358592422274,5e-4,0.004433919824052784,0.004745601319604119,0.03377536738978306,0.007566080175947216,7.830400879736079e-4,5e-4,0.003754398680395882,0.005471358592422274,49.179566630011,0.18561581525542348,3.0881200639808064,-0.19953963810856734,3.0741962411276624
NSRD0798,Head, 9,HIG5 DTR,P5,NA,NA,35.520000000000003,46.74,25.16,1.385,0.085,0.237,0.688,0.049,0.045,1.47,0.409,0.075,0.003,0.001,0.003,5e-4,5e-4,5e-4,0.004,0.035,0.008,5e-4,5e-4,0.003,0.008,48.5,0.15,3.21,-0.22,3.1399999999999997
NSRD0798,DTR Mags, 9,HIG5 DTR,P6,22.474,56.242648714932798,33.761000000000003,66.4,6.323,0.302,0.039,0.044,0.116,0.013,0.012,0.297,0.082,0.025,0.003,0.001,0.002,0.002,0.001,0.003,0.009,0.053,0.009,0.001,5e-4,5e-4,0.003,87.11,-0.3,-0.81,-1.16,-2.27
NSRD0798,DTR Tails, 9,HIG5 DTR,P6,17.485000000000003,43.757351285067195,28.92,20.95,50.42,2.808,0.145,0.475,1.389,0.098,0.089,2.95,0.717,0.187,0.008,0.001,0.006,0.012,5e-4,0.008,5e-4,0.011,0.008,5e-4,5e-4,0.008,0.011,1.46,0.78,8.11,1.24,10.129999999999999
NSRD0798,Calc Head, 9,HIG5 DTR,P6,39.959000000000003,100,31.642706624289893,46.51228384093696,25.618679196176082,1.3985592232037838,0.08538279236217122,0.2325941840386396,0.6730310818589054,0.050193748592307116,0.045693160489501734,1.4578825295928326,0.3598591806601767,0.09588690908180884,0.00518786756425336,0.001,0.003750294051402687,0.006375735128506719,7.812132435746639e-4,0.00518786756425336,0.005280625140769288,0.03462191246027178,0.008562426487149328,7.812132435746639e-4,5e-4,0.0037818013463800397,0.006500588102805374,49.63182862433994,0.17257939387872573,3.0931557346279934,-0.10982356915838715,3.155911559348332
NSRD0798,Head, 9,HIG5 DTR,P6,NA,NA,30.050999999999998,47,25.08,1.365,0.087,0.238,0.686,0.05,0.046,1.47,0.41,0.091,0.004,5e-4,0.004,0.001,0.001,0.004,0.005,0.036,0.008,0.001,0.001,0.004,0.008,49.1,0.13,3.15,-0.14,3.1399999999999997
NSRD0798,DTR Mags, 10,HIG5 DTR,P1,30.908999999999999,77.305354775779705,71.923000000000002,61.84,11.05,0.537,0.048,0.09,0.282,0.026,0.021,0.526,0.148,0.037,0.003,0.001,0.002,0.002,0.001,0.003,0.007,0.041,0.011,0.001,5e-4,0.002,0.003,76.54,-0.06,0.18,-1.31,-1.19
NSRD0798,DTR Tails, 10,HIG5 DTR,P1,9.0740000000000052,22.694645224220306,71.135999999999996,20.29,52.22,2.966,0.155,0.463,1.913,0.112,0.119,2.88,0.726,0.175,0.007,5e-4,0.006,0.009,5e-4,0.011,5e-4,0.01,0.008,5e-4,5e-4,0.007,0.011,4.1,0.72,6.21,1.92,8.85
NSRD0798,Calc Head, 10,HIG5 DTR,P1,39.983000000000004,100.00000000000001,71.744393142085386,52.41037490933647,20.393385438811503,1.0882529324963113,0.07228327038991574,0.17465102668634175,0.6521496636070333,0.04551739489282946,0.043240752319735905,1.0602319485781462,0.2791750493959934,0.06831861040942402,0.0039077858089688125,8.865267738788986e-4,0.0029077858089688125,0.0035886251656954216,8.865267738788986e-4,0.004815571617937625,0.005524848060425681,0.03396465998049171,0.01031916064327339,8.865267738788986e-4,5.000000000000001e-4,0.003134732261211016,0.004815571617937625,60.099998999574815,0.11701823274891839,1.5484871070204846,-0.5769629592576844,1.0885423805117187
NSRD0798,Head, 10,HIG5 DTR,P1,NA,NA,97.436999999999998,52.71,19.91,1.095,0.073,0.18,0.684,0.045,0.043,1.08,0.307,0.067,0.004,5e-4,0.003,0.001,0.002,0.004,0.006,0.034,0.008,0.001,5e-4,0.002,0.008,62.1,0.09,1.64,-0.65,1.08
NSRD0798,DTR Mags, 10,HIG5 DTR,P2,29.026,72.503372133686369,58.4,64.73,8.104,0.387,0.04,0.063,0.193,0.02,0.015,0.378,0.106,0.024,0.003,5e-4,0.001,0.002,0.002,0.002,0.007,0.041,0.008,0.001,5e-4,0.001,0.003,84.7,-0.15,-0.4,-1.35,-1.9000000000000001
NSRD0798,DTR Tails, 10,HIG5 DTR,P2,11.007999999999999,27.496627866313634,54.292000000000002,19.86,52.71,2.962,0.155,0.467,1.852,0.112,0.114,2.87,0.722,0.167,0.007,5e-4,0.005,0.01,5e-4,0.011,0.001,0.01,0.007,5e-4,5e-4,0.007,0.012,3.31,0.72,6.34,1.83,8.89
NSRD0798,Calc Head, 10,HIG5 DTR,P2,40.033999999999999,100,57.270438527251834,52.39226307638508,20.36914582604786,1.0950381675575762,0.07162112204626067,0.1740863765799071,0.6491690563021432,0.045296897637008546,0.0422216615876505,1.0632159664285359,0.275379227656492,0.0633201778488285,0.0040998651146525456,5e-4,0.0020998651146525455,0.004199730229305091,0.0015875505820052954,0.004474696507968227,0.005350202328021183,0.032476045361442774,0.007725033721336864,8.625168606684317e-4,5e-4,0.002649797671978818,0.005474696507968228,62.32049457960734,0.08922066243692858,1.4532727181895388,-0.47560723385122655,1.066886146775241
NSRD0798,Head, 10,HIG5 DTR,P2,NA,NA,68.558999999999997,52.83,19.72,1.099,0.071,0.179,0.684,0.046,0.043,1.08,0.305,0.062,0.003,5e-4,0.003,0.001,5e-4,0.004,0.005,0.034,0.007,0.001,5e-4,0.001,0.009,61.1,0.06,1.57,-0.54,1.09
NSRD0798,DTR Mags, 10,HIG5 DTR,P3,28.158000000000001,70.495456024835406,48.113,66.32,6.521,0.311,0.037,0.049,0.15,0.016,0.012,0.301,0.083,0.021,0.003,5e-4,0.002,0.001,5e-4,0.002,0.007,0.043,0.008,0.001,5e-4,5e-4,0.002,87.11,-0.21,-0.71,-1.33,-2.25
NSRD0798,DTR Tails, 10,HIG5 DTR,P3,11.784999999999997,29.504543975164605,49.798000000000002,19.58,53.21,2.997,0.16,0.472,1.866,0.115,0.111,2.87,0.723,0.174,0.008,5e-4,0.005,0.012,0.003,0.01,0.001,0.012,0.008,0.001,0.001,0.008,0.015,2.5,0.75,6.44,1.8,8.99
NSRD0798,Calc Head, 10,HIG5 DTR,P3,39.942999999999998,100.00000000000001,48.610151565981532,52.52957614600807,20.296376536564605,1.1034920511729214,0.07329058908945246,0.17380422101494628,0.6562979746138247,0.045209498535412965,0.04120949853541296,1.0589717347219787,0.2718290814410535,0.06614195228200184,0.00447522719875823,5.000000000000001e-4,0.0028851363192549384,0.004245499837268107,0.0012376135993791152,0.004360363518013169,0.005229727361490124,0.03385359136769897,0.008000000000000002,0.0010000000000000002,6.475227198758231e-4,0.0027128407981373455,0.005835590716771398,62.146205342613236,0.07324362216158019,1.3995748942242694,-0.406507773577348,1.0663107428085012
NSRD0798,Head, 10,HIG5 DTR,P3,NA,NA,50.896999999999998,52.55,20.03,1.123,0.073,0.18,0.688,0.045,0.043,1.08,0.309,0.067,0.003,0.001,0.002,5e-4,5e-4,0.002,0.005,0.034,0.008,5e-4,5e-4,0.002,0.009,61.3,0.03,1.5,-0.44,1.09
NSRD0798,DTR Mags, 10,HIG5 DTR,P4,27.195999999999998,68.003600720144021,42.119,67.25,5.546,0.266,0.036,0.042,0.126,0.014,0.01,0.258,0.07,0.014,0.003,5e-4,0.001,0.003,0.004,0.004,0.008,0.043,0.009,0.002,0.001,5e-4,0.004,83.4,-0.27,-0.95,-1.22,-2.44
NSRD0798,DTR Tails, 10,HIG5 DTR,P4,12.796000000000006,31.996399279855986,35.268000000000001,19.14,53.38,3.012,0.157,0.475,1.868,0.115,0.113,2.9,0.716,0.182,0.008,5e-4,0.007,0.011,5e-4,0.009,5e-4,0.012,0.007,5e-4,0.001,0.008,0.011,1.59,0.77,6.51,1.8,9.08
NSRD0798,Calc Head, 10,HIG5 DTR,P4,39.992000000000004,100,39.926926685337072,51.8565323064613,20.851157631526313,1.1446211242248454,0.07471564312862573,0.18054440888177642,0.6833772754550914,0.04631636327265455,0.04295629125825167,1.103344868973795,0.27669673934786965,0.06775395079015806,0.004599819963992799,5e-4,0.0029197839567913597,0.005559711942388479,0.002880126025205041,0.0055998199639927995,0.005600270054010802,0.033081116223244646,0.008360072014402881,0.0015200540108021604,0.001,0.002899729945989199,0.00623974794958992,57.22374574914983,0.06276255251050224,1.4369313862772566,-0.2537087417483493,1.2459851970394091
NSRD0798,Head, 10,HIG5 DTR,P4,NA,NA,37.244,52.63,19.83,1.092,0.073,0.18,0.687,0.046,0.044,1.08,0.308,0.062,0.004,5e-4,0.002,0.002,0.003,0.004,0.005,0.035,0.008,0.001,5e-4,0.002,0.011,60.2,-0.02,1.54,-0.33,1.19
NSRD0798,DTR Mags, 10,HIG5 DTR,P5,26.436999999999998,66.206706568831237,32.192,68.53,3.715,0.269,0.027,0.027,0.093,0.011,0.009,0.18,0.044,0.014,0.002,0.001,0.002,5e-4,5e-4,0.002,0.007,0.042,0.007,0.001,5e-4,5e-4,5e-4,89.71,-0.36,-1.24,-1.18,-2.7800000000000002
NSRD0798,DTR Tails, 10,HIG5 DTR,P5,13.494,33.79329343116877,30.605,19.08,53.59,2.992,0.155,0.468,1.812,0.114,0.11,2.88,0.712,0.178,0.007,0.001,0.006,0.011,5e-4,0.004,5e-4,0.013,0.006,5e-4,5e-4,0.008,0.01,1.85,0.76,6.49,1.68,8.93
NSRD0798,Calc Head, 10,HIG5 DTR,P5,39.930999999999997,100,31.655700433247357,51.81921639828705,20.569405098795425,1.1891913801307255,0.07025541559189602,0.17602842403145427,0.6739067140817911,0.045807092234103834,0.04313122636548046,1.0924189226415566,0.26973920012020736,0.0694210012271168,0.0036896646715584387,0.001,0.0033517317372467508,0.004048295810272721,5e-4,0.0026758658686233754,0.0048034359269740305,0.03219994490496106,0.006662067065688313,8.310335328441562e-4,5e-4,0.0030344970073376575,0.003710362875961033,60.01921239137512,0.018484886429090217,1.3722215822293462,-0.2135118078685732,1.1771946607898627
NSRD0798,Head, 10,HIG5 DTR,P5,NA,NA,32.573999999999998,52.13,20.28,1.129,0.072,0.182,0.706,0.046,0.044,1.11,0.315,0.06,0.003,0.001,0.004,5e-4,5e-4,5e-4,0.006,0.034,0.008,0.001,-0.001,0.004,0.006,59.8,-0.03,1.45,-0.24,1.18
NSRD0798,DTR Mags, 10,HIG5 DTR,P6,26.483000000000001,66.149619083302113,28.706,69.27,3.307,0.16,0.028,0.026,0.086,0.01,0.007,0.158,0.039,0.019,0.002,5e-4,0.001,0.001,0.001,5e-4,0.008,0.043,0.008,0.001,5e-4,5e-4,0.001,91.75,-0.42,-1.36,-1.09,-2.87
NSRD0798,DTR Tails, 10,HIG5 DTR,P6,13.551999999999996,33.85038091669788,25.606999999999999,18.97,53.93,2.995,0.16,0.474,1.824,0.116,0.111,2.9,0.714,0.177,0.008,5e-4,0.006,0.014,0.001,0.007,5e-4,0.014,0.008,5e-4,0.001,0.009,0.013,1.2,0.78,6.56,1.68,9.02
NSRD0798,Calc Head, 10,HIG5 DTR,P6,40.034999999999997,100,27.656976695391531,52.24325839890096,20.44307833145997,1.119658298988385,0.0726825028100412,0.17764970650680648,0.6743196203322092,0.045881403771699754,0.0422043961533658,1.0861774447358559,0.2674900711877107,0.07248360184838265,0.004031022855001873,5e-4,0.0026925190458348936,0.005400549519170724,0.001,0.002700274759585362,0.005461221431247658,0.033183389534157615,0.008,8.307480954165106e-4,6.692519045834893e-4,0.0033772823779193197,0.005062045710003745,61.098480079930056,-0.013795428999625372,1.320950168602472,-0.15234444860746868,1.1548102909953781
NSRD0798,Head, 10,HIG5 DTR,P6,NA,NA,26.010999999999999,52.24,20.29,1.139,0.073,0.184,0.708,0.046,0.045,1.11,0.315,0.077,0.003,5e-4,0.003,5e-4,5e-4,0.004,0.005,0.034,0.008,0.001,5e-4,0.002,0.009,59.7,-0.08,1.43,-0.14,1.21
NSRD0799,DTR Mags, 5,HIG5 DTR,P1,28.952999999999999,72.400600150037519,87.480999999999995,58.84,14.57,0.939,0.055,0.097,0.139,0.026,0.018,0.47,0.555,0.088,0.004,5e-4,0.002,0.003,0.001,0.014,0.006,0.066,0.012,0.002,0.001,0.002,0.007,66.94,-0.11,0.11,-1.24,-1.24
NSRD0799,DTR Tails, 5,HIG5 DTR,P1,11.036999999999995,27.599399849962481,84.316000000000003,16.81,58.36,4.41,0.206,0.479,0.837,0.115,0.091,2.51,2.219,0.357,0.005,5e-4,0.004,0.007,5e-4,0.047,0.002,0.024,0.009,0.001,5e-4,0.006,0.011,4.21,0.34,5.11,0.61,6.0600000000000005
NSRD0799,Calc Head, 5,HIG5 DTR,P1,39.989999999999995,100,86.607478994748689,47.23997224306078,26.655777194298572,1.8969751687921976,0.09667509377344334,0.20242970742685668,0.3316438109527381,0.050563465866466616,0.03814756189047261,1.0330277569392345,1.0142540135033757,0.16224238559639909,0.004275993998499625,5e-4,0.00255198799699925,0.004103975993998499,8.620030007501876e-4,0.023107801950487623,0.004896024006001501,0.05440825206301576,0.011172018004501126,0.0017240060015003753,8.620030007501876e-4,0.003103975993998499,0.008103975993998501,49.62689647411853,0.014197299324831167,1.489969992498124,-0.7294111027756941,0.7747561890472613
NSRD0799,Head, 5,HIG5 DTR,P1,P80 (um),62.424724602203213,79.710999999999999,47.41,26.21,1.917,0.095,0.212,0.349,0.051,0.041,1.08,1.012,0.167,0.004,5e-4,0.003,0.001,0.002,0.021,0.005,0.056,0.012,0.001,0.001,0.003,0.01,49.54,0,1.53,-0.69,0.8400000000000001
NSRD0799,DTR Mags, 5,HIG5 DTR,P2,26.710999999999999,66.774161291935414,60.281999999999996,62.95,10.29,0.671,0.045,0.064,0.087,0.017,0.012,0.314,0.401,0.062,0.005,5e-4,0.001,0.003,0.003,0.013,0.007,0.071,0.018,0.002,5e-4,0.002,0.006,72.99,-0.15,-0.43,-1.27,-1.85
NSRD0799,DTR Tails, 5,HIG5 DTR,P2,13.290999999999997,33.225838708064593,60.341999999999999,15.83,59.75,4.488,0.209,0.482,0.827,0.117,0.089,2.5,2.253,0.372,0.007,5e-4,0.005,0.008,0.003,0.048,0.003,0.025,0.01,0.002,5e-4,0.006,0.013,3.23,0.32,5.14,0.6,6.06
NSRD0799,Calc Head, 5,HIG5 DTR,P2,40.001999999999995,100,60.30193550322484,47.293984800759965,26.723499825008748,1.939230263486826,0.09949037548122593,0.20288400579971,0.33287120643967794,0.0502258387080646,0.03758389580520974,1.040316834158292,1.0163425328733564,0.16500009999500023,0.005664516774161292,5e-4,0.002329033548322584,0.00466129193540323,0.0030000000000000005,0.02462904354782261,0.005670966451677417,0.05571611419429029,0.015341932903354833,0.002,5e-4,0.0033290335483225843,0.008325808709564522,49.811654917254145,0.006161441927903581,1.420679216039198,-0.6486768161591923,0.7781638418079091
NSRD0799,Head, 5,HIG5 DTR,P2,NA,NA,56.432000000000002,47.5,25.96,1.897,0.097,0.21,0.343,0.052,0.039,1.07,1.004,0.155,0.004,5e-4,0.003,0.002,0.003,0.023,0.005,0.056,0.012,0.002,0.001,0.004,0.01,49.17,-0.01,1.46,-0.58,0.87
NSRD0799,DTR Mags, 5,HIG5 DTR,P3,25.808,64.447496566362844,43.77,64.54,8.173,0.544,0.037,0.048,0.064,0.014,0.011,0.237,0.323,0.038,0.004,0.001,0.001,0.001,5e-4,0.009,0.006,0.069,0.013,0.002,0.002,0.002,0.003,75.45,-0.21,-0.69,-1.21,-2.11
NSRD0799,DTR Tails, 5,HIG5 DTR,P3,14.237000000000002,35.552503433637163,44.320999999999998,15.17,60.18,4.505,0.208,0.482,0.83,0.118,0.09,2.5,2.27,0.378,0.007,5e-4,0.005,0.009,0.004,0.052,0.003,0.026,0.01,0.002,0.001,0.007,0.015,2.21,0.33,5.18,0.59,6.1
NSRD0799,Calc Head, 5,HIG5 DTR,P3,40.045000000000002,100,43.965894293919348,46.987729054813336,26.66279046073168,1.9522346610063681,0.09779478087151955,0.20229786490198529,0.3363321763016607,0.05097460357098266,0.039086477712573356,1.041553152703209,1.0152072418529157,0.15887851167436637,0.0050665751030091145,8.222374828318142e-4,0.0024221001373454865,0.0038442002746909725,0.0017443376201773009,0.024287576476463978,0.004933424896990886,0.05371242352353603,0.011933424896990886,0.002,0.0016444749656636284,0.003777625171681858,0.0072663004120364595,49.41134648520415,-0.018016481458359337,1.3969319515545013,-0.5700549381945312,0.8088605319016111
NSRD0799,Head, 5,HIG5 DTR,P3,NA,NA,42.091000000000001,47.04,26.62,1.973,0.096,0.213,0.354,0.052,0.039,1.1,1.035,0.156,0.004,5e-4,0.002,0.002,0.001,0.019,0.005,0.054,0.012,0.001,0.001,0.004,0.009,49.35,-0.03,1.4,-0.47,0.8999999999999999
NSRD0799,DTR Mags, 5,HIG5 DTR,P4,25.426000000000002,63.54276003398811,38.659999999999997,66.11,6.46,0.424,0.032,0.038,0.05,0.01,0.009,0.182,0.256,0.043,0.004,5e-4,0.002,0.002,5e-4,0.008,0.006,0.072,0.016,0.002,0.002,0.002,0.004,76.02,-0.26,-0.87,-1.15,-2.28
NSRD0799,DTR Tails, 5,HIG5 DTR,P4,14.587999999999994,36.457239966011883,36.226999999999997,14.86,61.01,4.536,0.207,0.482,0.823,0.118,0.089,2.52,2.298,0.363,0.005,5e-4,0.004,0.007,0.001,0.048,0.002,0.026,0.008,0.002,0.002,0.008,0.012,1.6,0.33,5.23,0.55,6.11
NSRD0799,Calc Head, 5,HIG5 DTR,P4,40.013999999999996,100,37.795007591459608,47.4256645174189,26.34742440145948,1.9231217074024085,0.09580016994052079,0.19987014544909276,0.33181446493727185,0.04937381916329283,0.038165791972809504,1.034370270405358,1.0004568401059628,0.15966316789123802,0.004364572399660118,5e-4,0.002729144799320238,0.003822861998300594,6.822861998300594e-4,0.022582895986404755,0.004541710401359525,0.055229669615634525,0.013083420802719048,0.002,0.002,0.004187434397960713,0.00691657919728095,48.88852201729395,-0.04490228420052988,1.353891637926725,-0.5302269205777977,0.7787624331483974
NSRD0799,Head, 5,HIG5 DTR,P4,NA,NA,34.973999999999997,46.5,27.05,2.016,0.099,0.219,0.357,0.053,0.041,1.11,1.06,0.158,0.004,0.001,0.002,0.001,0.002,0.024,0.005,0.054,0.013,0.002,5e-4,0.004,0.01,48.6,-0.04,1.52,-0.42,1.06
NSRD0799,DTR Mags, 5,HIG5 DTR,P5,24.501999999999999,61.282577159721875,32.86,67.75,4.73,0.314,0.028,0.03,0.037,0.008,0.007,0.141,0.189,0.032,0.005,0.001,0.001,0.002,0.002,0.007,0.007,0.072,0.014,0.002,5e-4,0.002,0.004,80.36,-0.31,-1.09,-1.07,-2.47
NSRD0799,DTR Tails, 5,HIG5 DTR,P5,15.48,38.717422840278125,30.794,14.49,61.11,4.555,0.206,0.475,0.81,0.119,0.087,2.47,2.318,0.372,0.005,0.001,0.005,0.007,5e-4,0.049,0.002,0.028,0.008,0.002,0.001,0.007,0.011,1.35,0.33,5.16,0.58,6.07
NSRD0799,Calc Head, 5,HIG5 DTR,P5,39.981999999999999,100,32.12548527906106,47.129100595267865,26.558882997348807,1.9560059026561953,0.09691701265569506,0.20229253163923766,0.3362856785553499,0.05097633935270871,0.0379739382722225,1.0427287779500776,1.0132939322695214,0.16363923765694563,0.005,0.001,0.0025486969136111247,0.003935871142013906,0.0014192386573958283,0.023261317592916813,0.005064128857986095,0.05496433395027761,0.011676954629583314,0.002,6.935871142013907e-4,0.003935871142013906,0.006710219598819469,49.76936421389625,-0.06220849382221999,1.329838927517383,-0.431162523135411,0.836467910559752
NSRD0799,Head, 5,HIG5 DTR,P5,NA,NA,29.753,47.27,26.54,1.967,0.098,0.215,0.352,0.052,0.04,1.09,1.038,0.15,0.005,5e-4,0.003,0.002,0.003,0.021,0.005,0.055,0.012,0.001,5e-4,0.005,0.012,49.35,-0.08,1.34,-0.38,0.88
NSRD0799,DTR Mags, 5,HIG5 DTR,P6,23.994999999999997,59.921586255119365,31.253,68.63,3.603,0.24,0.025,0.025,0.03,0.006,0.006,0.113,0.144,0.031,0.005,5e-4,5e-4,0.002,0.003,0.007,0.007,0.071,0.013,0.002,5e-4,0.001,0.003,80.74,-0.35,-1.25,-0.99,-2.59
NSRD0799,DTR Tails, 5,HIG5 DTR,P6,16.048999999999999,40.078413744880628,24.395,14.64,61.22,4.529,0.211,0.475,0.808,0.119,0.087,2.5,2.324,0.365,0.006,5e-4,0.005,0.01,0.003,0.051,0.003,0.03,0.009,0.002,0.001,0.009,0.014,1.11,0.32,5.14,0.56,6.02
NSRD0799,Calc Head, 5,HIG5 DTR,P6,40.043999999999997,100,28.814809314521167,46.99166441913894,26.69497964738787,1.95896316551793,0.09954584956547798,0.2053528618519628,0.3418100589351713,0.0512886075317151,0.038463515133353304,1.0696717360903005,1.0177094196383976,0.1648619019079013,0.005400784137448806,5e-4,0.0023035286185196287,0.0052062730995904504,0.003,0.024634502047747472,0.0053968634502047745,0.05456785036459893,0.011396863450204773,0.002,7.003920687244031e-4,0.0042062730995904496,0.007408625511936869,48.82555913495155,-0.08147462790929973,1.3110106382978721,-0.3687845869543501,0.8607514234342222
NSRD0799,Head, 5,HIG5 DTR,P6,NA,NA,27.289000000000001,47.09,26.56,1.96,0.097,0.214,0.35,0.052,0.04,1.09,1.036,0.161,0.005,5e-4,0.003,0.002,0.004,0.024,0.005,0.056,0.013,0.002,5e-4,0.005,0.012,48.41,-0.1,1.36,-0.38,0.88
NSRD0799,DTR Mags, 6,HIG5 DTR,P1,28.936,72.240669080014968,98.533000000000001,56.93,16.96,1.088,0.062,0.119,0.229,0.029,0.017,0.611,0.611,0.105,0.005,5e-4,0.002,0.003,0.004,0.017,0.006,0.058,0.013,0.002,5e-4,0.001,0.009,70.34,-0.2,0.19,-1.24,-1.25
NSRD0799,DTR Tails, 6,HIG5 DTR,P1,11.119000000000007,27.759330919985032,84.308000000000007,14.11,60.96,4.043,0.184,0.54,1.328,0.125,0.071,2.84,2.002,0.372,0.005,5e-4,0.005,0.008,5e-4,0.043,0.002,0.01,0.006,0.002,0.001,0.006,0.012,4.29,0.19,5.56,1.28,7.03
