Repository: mclauson-fortescue/IB_regression_review_082024

updates to comments to first pass regression review for IB.

File: data/DTR_OPF_extraction.csv (part 11 of 13)
hole_id,type,comp_no,process_method,pass,mass_g,mass_pct,D80_micron,Fe_pct_XRF,SiO2_pct_XRF,Al2O3_pct_XRF,TiO2_pct_XRF,Mn_pct_XRF,CaO_pct_XRF,P_pct_XRF,S_pct_XRF,MgO_pct_XRF,K2O_pct_XRF,Na2O_pct_XRF,Zn_pct_XRF,As_pct_XRF,Cl_pct_XRF,Cu_pct_XRF,Pb_pct_XRF,Ba_pct_XRF,V_pct_XRF,Cr_pct_XRF,Ni_pct_XRF,Co_pct_XRF,Sn_pct_XRF,Zr_pct_XRF,Sr_pct_XRF,Fe3O4_pct_SATMAGAN,LOI_371_pct,LOI_650_pct,LOI_1000_pct,LOI_total_pct
NSRD0799,Calc Head, 6,HIG5 DTR,P1,40.055000000000007,100,94.584235176632134,45.04345450006241,29.174105604793418,1.9082882286855578,0.09586638372238174,0.23586678317313697,0.5340750468106356,0.05564895768318563,0.03199003869679192,1.2297554862064664,0.9971322930969917,0.17911741355636004,0.005,5e-4,0.0028327799275995515,0.004387966545999251,0.0030284234178005244,0.02421742603919611,0.004889626763200598,0.044675521158407186,0.011056846835601047,0.002,6.387966545999252e-4,0.0023879665459992515,0.00983277992759955,52.00496192734989,-0.09173860941205839,1.6806760704031962,-0.5404648608163771,1.0484726001747608
NSRD0799,Head, 6,HIG5 DTR,P1,P80 (um),66.454222222222228,83.081999999999994,45.74,28.14,1.888,0.091,0.248,0.555,0.056,0.031,1.29,0.98,0.184,0.004,5e-4,0.003,0.002,0.002,0.022,0.005,0.045,0.012,0.001,0.001,0.003,0.011,53.33,-0.1,1.82,-0.57,1.15
NSRD0799,DTR Mags, 6,HIG5 DTR,P2,26.296999999999997,65.712929181868148,63.320999999999998,62.23,11.32,0.71,0.045,0.074,0.136,0.019,0.011,0.382,0.405,0.065,0.005,5e-4,0.001,0.003,0.004,0.013,0.007,0.062,0.014,0.002,5e-4,0.002,0.007,79.78,-0.26,-0.47,-1.34,-2.0700000000000003
NSRD0799,DTR Tails, 6,HIG5 DTR,P2,13.721000000000004,34.287070818131852,60.121000000000002,13.34,61.74,4.093,0.183,0.54,1.288,0.125,0.07,2.83,2.059,0.384,0.005,5e-4,0.005,0.008,0.002,0.047,0.002,0.01,0.006,0.001,5e-4,0.006,0.011,3.41,0.24,5.58,1.25,7.07
NSRD0799,Calc Head, 6,HIG5 DTR,P2,40.018000000000001,100,62.223813733819789,45.46705107701533,28.60754110650208,1.8699316057774005,0.09231615772902195,0.23377775001249443,0.5309870558248789,0.05534429506721976,0.031229371782697798,1.2213474936278679,0.972108151331901,0.1743757559098406,0.005,5e-4,0.002371482832725274,0.004714353540906593,0.003314258583637363,0.024657604078164832,0.005285646459093407,0.044170723174571436,0.011257034334549451,0.0016571292918186814,5e-4,0.0033714828327252745,0.008371482832725274,53.594964016192705,-0.08856464590934074,1.6043677844969773,-0.45196486581038514,1.063838272777251
NSRD0799,Head, 6,HIG5 DTR,P2,NA,NA,58.944000000000003,45.43,28.02,1.871,0.091,0.245,0.556,0.056,0.031,1.28,0.97,0.171,0.003,0.001,0.002,0.001,5e-4,0.023,0.004,0.044,0.01,0.001,0.001,0.003,0.008,53.51,-0.11,1.75,-0.49,1.15
NSRD0799,DTR Mags, 6,HIG5 DTR,P3,25.114000000000001,62.828980286200341,51.829000000000001,64,8.989,0.551,0.041,0.057,0.099,0.014,0.009,0.288,0.322,0.059,0.005,5e-4,0.001,0.002,0.001,0.009,0.007,0.063,0.014,0.002,5e-4,0.001,0.006,80.35,-0.31,-0.76,-1.33,-2.4000000000000004
NSRD0799,DTR Tails, 6,HIG5 DTR,P3,14.858000000000001,37.171019713799659,45.832000000000001,12.81,62.34,4.195,0.183,0.544,1.284,0.126,0.069,2.87,2.094,0.384,0.005,0.001,0.005,0.008,5e-4,0.047,0.001,0.013,0.005,0.001,0.001,0.007,0.009,2.21,0.2,5.63,1.22,7.05
NSRD0799,Calc Head, 6,HIG5 DTR,P3,39.972000000000001,100,49.599853947763428,44.97215500850595,28.82011072750926,1.9055119583708597,0.09378284799359551,0.23802286600620437,0.539476583608526,0.055631542079455615,0.03130261182827979,1.2477557290103072,0.9806704693285299,0.17980581406984888,0.005,6.858550985689983e-4,0.0024868407885519864,0.004230261182827979,8.141449014310017e-4,0.02312498749124387,0.004769738817172021,0.044414490143100165,0.010654608225758032,0.0016282898028620034,6.858550985689983e-4,0.003230261182827979,0.00711513059141399,51.30456519563694,-0.12042779945962173,1.6152281597117983,-0.38213899729810885,1.1126613629540671
NSRD0799,Head, 6,HIG5 DTR,P3,NA,NA,44.402000000000001,45.07,28.39,1.885,0.091,0.246,0.562,0.056,0.031,1.29,0.985,0.175,0.003,0.001,0.002,5e-4,5e-4,0.019,0.005,0.044,0.011,0.001,5e-4,0.004,0.008,54.08,-0.15,1.74,-0.42,1.1700000000000002
NSRD0799,DTR Mags, 6,HIG5 DTR,P4,24.402999999999999,61.07773940031035,39.334000000000003,65.94,6.963,0.425,0.033,0.044,0.075,0.011,0.007,0.22,0.246,0.046,0.004,-0.001,0.001,0.002,0.002,0.007,0.006,0.063,0.014,0.002,0.001,0.002,0.005,84.33,-0.37,-0.99,-1.28,-2.6399999999999997
NSRD0799,DTR Tails, 6,HIG5 DTR,P4,15.551000000000002,38.922260599689643,35.466999999999999,12.42,62.87,4.212,0.186,0.544,1.279,0.126,0.069,2.88,2.125,0.386,0.004,-0.001,0.005,0.008,0.002,0.05,0.002,0.014,0.006,0.001,0.002,0.008,0.012,1.6,0.18,5.64,1.22,7.039999999999999
NSRD0799,Calc Head, 6,HIG5 DTR,P4,39.954000000000001,100,37.896596667667374,45.108806127046094,28.723268233468485,1.8989860089102464,0.09255105871752516,0.2386113029984482,0.5436240176202632,0.05576059968964309,0.03113180157180758,1.2553321319517443,0.9773492766681683,0.1783356860389448,0.004,-0.001,0.0025568904239875855,0.004335335635981379,0.002,0.023736572057866546,0.004443109576012414,0.04392809230615208,0.010886219152024828,0.0016107773940031034,0.0013892226059968966,0.004335335635981379,0.0077245582419782745,52.12961380587675,-0.15592756670170696,1.590545877759423,-0.3069434850077588,1.1276748260499576
NSRD0799,Head, 6,HIG5 DTR,P4,NA,NA,35.603000000000002,45.89,27.87,1.862,0.091,0.244,0.553,0.056,0.032,1.27,0.969,0.174,0.004,0.001,0.004,0.003,0.002,0.025,0.005,0.045,0.012,0.001,-0.001,0.005,0.012,52.76,-0.19,1.69,-0.37,1.13
NSRD0799,DTR Mags, 6,HIG5 DTR,P5,23.672000000000001,59.169645312070386,34.219000000000001,67.43,5.102,0.313,0.027,0.033,0.057,0.009,0.006,0.166,0.179,0.035,0.004,-0.001,0.001,0.002,0.001,0.007,0.007,0.064,0.014,0.002,0.001,0.002,0.003,85.27,-0.41,-1.23,-1.22,-2.86
NSRD0799,DTR Tails, 6,HIG5 DTR,P5,16.335000000000004,40.830354687929621,29.295999999999999,12.19,63.57,4.264,0.188,0.539,1.263,0.127,0.069,2.85,2.153,0.389,0.005,-0.001,0.005,0.008,0.001,0.05,0.002,0.014,0.006,0.001,-0.001,0.008,0.012,1.23,0.19,5.62,1.17,6.98
NSRD0799,Calc Head, 6,HIG5 DTR,P5,40.007000000000005,100,32.389070699489643,44.87531207038769,28.974691778938695,1.9262073137200995,0.09273687104756669,0.2396015947209239,0.5494140775364312,0.05717981853175695,0.03172312345339567,1.2618867198240311,0.9849912015397306,0.17953945559527087,0.004408303546879297,-0.001,0.002633214187517185,0.0044498212812757775,0.001,0.024557052515809738,0.004958482265603519,0.0435848226560352,0.010733571624965632,0.001591696453120704,1.8339290624140768e-4,0.0044498212812757775,0.006674731921913666,50.956169920263946,-0.16501787187242228,1.566879296123179,-0.2441545229584821,1.1577069012922747
NSRD0799,Head, 6,HIG5 DTR,P5,NA,NA,30.170999999999999,45.9,27.94,1.878,0.092,0.244,0.553,0.056,0.032,1.27,0.973,0.178,0.004,-0.001,0.003,0.001,0.002,0.026,0.004,0.044,0.011,0.001,-0.001,0.005,0.01,53.14,-0.22,1.66,-0.29,1.15
NSRD0799,DTR Mags, 6,HIG5 DTR,P6,23.311999999999998,58.188353343484003,29.029,69.22,3.649,0.208,0.024,0.027,0.043,0.006,0.004,0.123,0.127,0.028,0.005,-0.001,0.002,0.003,0.006,0.007,0.007,0.065,0.015,0.003,-0.001,0.002,0.005,87.74,-0.46,-1.42,-1.14,-3.0199999999999996
NSRD0799,DTR Tails, 6,HIG5 DTR,P6,16.751000000000005,41.811646656515997,25.091000000000001,12,63.43,4.244,0.188,0.537,1.246,0.125,0.068,2.85,2.156,0.398,0.005,-0.001,0.006,0.009,0.003,0.049,0.002,0.016,0.007,0.002,0.002,0.008,0.013,0.98,0.17,5.63,1.17,6.97
NSRD0799,Calc Head, 6,HIG5 DTR,P6,40.063000000000002,100,27.565205243670572,45.295375783141544,28.64442048773183,1.8955180590569856,0.09257110051668624,0.2402393979482316,0.5459941092778874,0.05575585952125404,0.03075945386017024,1.2632036043231913,0.9753583106607095,0.18270309262910917,0.005,-0.001,0.0036724658662606402,0.00550869879939096,0.004745650600304521,0.024560891595736722,0.0049094176671742006,0.044512293138307166,0.01165506826747872,0.00258188353343484,2.5434939969547985e-4,0.00450869879939096,0.00834493173252128,51.46421536080672,-0.19658662606394922,1.5277210892843778,-0.1741509622344804,1.1569835009859484
NSRD0799,Head, 6,HIG5 DTR,P6,NA,NA,26.093,45.24,28.32,1.895,0.09,0.246,0.564,0.057,0.031,1.28,0.985,0.174,0.003,0.001,0.003,0.001,-0.001,0.021,0.004,0.044,0.01,0.001,0.001,0.005,0.009,53.14,-0.22,1.63,-0.21,1.2
NSRD0799,DTR Mags, 10,HIG5 DTR,P1,28.907,72.276534566820843,87.442999999999998,60.87,12.6,0.551,0.036,0.101,0.152,0.024,0.012,0.527,0.236,0.043,0.002,0.001,0.001,0.002,5e-4,0.006,0.004,0.035,0.007,0.001,5e-4,0.001,0.003,78.84,-0.2,0.07,-1.49,-1.62
NSRD0799,DTR Tails, 10,HIG5 DTR,P1,11.088000000000005,27.723465433179157,86.236000000000004,14.91,60.35,3.376,0.151,0.568,1.178,0.115,0.1,3.22,1.262,0.192,0.004,5e-4,0.005,0.007,5e-4,0.031,0.001,0.008,0.006,0.001,5e-4,0.006,0.012,4.58,0.26,6.53,1.04,7.83
NSRD0799,Calc Head, 10,HIG5 DTR,P1,39.995000000000005,100,87.108377772221544,48.12829528691086,25.83795474434305,1.334187898487311,0.06788198524815603,0.23046858357294667,0.4364427553444181,0.04922835354419304,0.03639664958119766,1.2735929241155148,0.5204427553444181,0.08430796349543694,0.002554469308663583,8.613826728341042e-4,0.0021089386173271663,0.0033861732716589576,5e-4,0.01293086635829479,0.003168296037004625,0.02751466433304163,0.006722765345668209,0.001,5e-4,0.002386173271658958,0.005495111888986124,58.252554569321155,-0.07247205900737588,1.8609358669833735,-0.7885963245405673,0.9998674834354303
NSRD0799,Head, 10,HIG5 DTR,P1,P80 (um),63.77802690582962,75.513999999999996,48.57,24.9,1.331,0.066,0.242,0.453,0.049,0.038,1.33,0.506,0.085,0.003,5e-4,0.002,0.001,0.001,0.01,0.003,0.029,0.008,0.001,0.001,0.002,0.01,57.06,-0.08,1.96,-0.78,1.0999999999999999
NSRD0799,DTR Mags, 10,HIG5 DTR,P2,27.489000000000001,68.70875824835035,58.133000000000003,64,9.283,0.402,0.029,0.07,0.104,0.017,0.008,0.364,0.171,0.039,0.002,5e-4,0.002,0.001,5e-4,0.007,0.004,0.037,0.007,0.002,0.001,0.001,0.003,81.49,-0.25,-0.43,-1.51,-2.19
NSRD0799,DTR Tails, 10,HIG5 DTR,P2,12.518999999999995,31.291241751649661,60.906999999999996,14.12,61.15,3.406,0.147,0.583,1.154,0.117,0.095,3.28,1.251,0.185,0.004,5e-4,0.006,0.008,5e-4,0.03,0.001,0.008,0.005,0.001,5e-4,0.007,0.011,3.32,0.28,6.75,0.95,7.98
NSRD0799,Calc Head, 10,HIG5 DTR,P2,40.007999999999996,100.00000000000001,59.00101904619077,48.391928614277155,25.512828359328132,1.341988902219556,0.06592366526694661,0.23052407018596277,0.4325580383923214,0.048291241751649665,0.035223380323935204,1.276452609478104,0.5089454109178163,0.0846852129574085,0.002625824835032994,5e-4,0.0032516496700659868,0.003190386922615477,5e-4,0.014196985602879422,0.0030612627474505107,0.0279255398920216,0.006374175164967007,0.0016870875824835036,8.435437912417518e-4,0.0028774745050989797,0.005503299340131973,57.029636322735456,-0.08415641871625681,1.8167111577684458,-0.7402354529094185,0.9923192861427705
NSRD0799,Head, 10,HIG5 DTR,P2,NA,NA,54.97,48.65,25.06,1.335,0.069,0.244,0.449,0.049,0.038,1.34,0.51,0.085,0.003,5e-4,0.003,0.002,0.005,0.013,0.004,0.029,0.008,0.002,0.001,0.003,0.011,58.2,-0.09,1.87,-0.69,1.09
NSRD0799,DTR Mags, 10,HIG5 DTR,P3,26.393999999999998,66.024614768861312,45.334000000000003,65.94,6.979,0.295,0.025,0.05,0.077,0.014,0.006,0.264,0.13,0.021,0.002,5e-4,0.002,0.002,0.001,0.007,0.004,0.039,0.008,0.002,5e-4,0.002,0.004,84.33,-0.31,-0.77,-1.45,-2.5300000000000002
NSRD0799,DTR Tails, 10,HIG5 DTR,P3,13.582000000000001,33.975385231138688,40.997,13.52,61.86,3.41,0.15,0.582,1.139,0.117,0.093,3.27,1.255,0.191,0.005,5e-4,0.005,0.008,0.002,0.031,0.001,0.008,0.006,0.001,5e-4,0.008,0.012,2.09,0.28,6.73,0.98,7.99
NSRD0799,Calc Head, 10,HIG5 DTR,P3,39.975999999999999,100,43.860487542525519,48.1301030618371,25.62503116870122,1.3533332499499702,0.06746923153892335,0.23074904942965785,0.4378185911546929,0.04899464678807285,0.03555858515109066,1.2853000800480288,0.5122230838503102,0.07875815489293578,0.0030192615569341608,5e-4,0.0030192615569341608,0.0040385231138683215,0.001339753852311387,0.015154092455473287,0.0029807384430658394,0.028467630578347006,0.007320492295377227,0.0016602461476886133,5e-4,0.0040385231138683215,0.006718030818491095,56.38864318591154,-0.10954522713628173,1.7781538923354017,-0.6243981388833298,1.04421052631579
NSRD0799,Head, 10,HIG5 DTR,P3,NA,NA,41.296999999999997,48.56,25.31,1.36,0.068,0.244,0.458,0.049,0.039,1.34,0.518,0.086,0.003,5e-4,0.003,0.002,0.003,0.017,0.003,0.029,0.008,0.002,5e-4,0.003,0.01,57.82,-0.16,1.88,-0.63,1.0899999999999999
NSRD0799,DTR Mags, 10,HIG5 DTR,P4,25.766999999999999,64.282506735854696,36.049999999999997,67.43,5.173,0.215,0.02,0.038,0.059,0.01,0.006,0.205,0.096,0.027,0.002,5e-4,5e-4,0.002,5e-4,0.005,0.005,0.039,0.01,0.002,5e-4,0.001,0.001,89.44,-0.39,-0.98,-1.39,-2.76
NSRD0799,DTR Tails, 10,HIG5 DTR,P4,14.317000000000004,35.717493264145297,35.42,13.43,62.06,3.388,0.151,0.577,1.118,0.118,0.09,3.24,1.249,0.193,0.004,5e-4,0.004,0.009,5e-4,0.027,0.001,0.009,0.005,0.001,5e-4,0.007,0.011,1.97,0.3,6.7,0.92,7.92
NSRD0799,Calc Head, 10,HIG5 DTR,P4,40.084000000000003,100,35.835955073043827,48.142553637361544,25.491610393174337,1.3483160612713303,0.06678991617603033,0.2305172886937431,0.43724825366729875,0.04857489272527692,0.03600269434188205,1.28902592056681,0.5078226973355953,0.0862910388184812,0.0027143498652829057,5e-4,0.0017501122642450855,0.004500224528490171,5e-4,0.012857848518111965,0.003571300269434188,0.028284752020756407,0.008214125336792735,0.001642825067358547,5e-4,0.003143049595848718,0.004571749326414529,58.1979086418521,-0.14354929647739745,1.763103482686359,-0.5649259055982434,1.0546282806107177
NSRD0799,Head, 10,HIG5 DTR,P4,NA,NA,33.704000000000001,48.52,25.16,1.338,0.067,0.243,0.457,0.049,0.037,1.34,0.516,0.075,0.003,5e-4,0.003,0.002,0.001,0.013,0.003,0.029,0.007,0.001,5e-4,0.004,0.01,56.68,-0.19,1.83,-0.53,1.11
NSRD0799,DTR Mags, 10,HIG5 DTR,P5,25.058,62.673202941323595,31.565000000000001,68.86,3.85,0.157,0.019,0.03,0.046,0.008,0.005,0.155,0.07,0.025,0.003,5e-4,0.001,0.002,0.003,0.004,0.004,0.04,0.009,0.002,0.002,0.001,0.002,89.82,-0.45,-1.16,-1.34,-2.95
NSRD0799,DTR Tails, 10,HIG5 DTR,P5,14.923999999999999,37.326797058676405,24.553000000000001,12.95,62.75,3.435,0.15,0.58,1.129,0.119,0.09,3.28,1.265,0.181,0.004,5e-4,0.005,0.008,5e-4,0.027,5e-4,0.009,0.005,0.001,5e-4,0.008,0.009,1.23,0.29,6.76,0.92,7.97
NSRD0799,Calc Head, 10,HIG5 DTR,P5,39.981999999999999,100,29.182645987592554,47.99058776449402,25.8354834675604,1.3805724075834123,0.06789810414686609,0.23529738382272022,0.4502492121454654,0.04943274473513081,0.03672777749987494,1.3214624080836375,0.516055224851183,0.08322980341153519,0.0033732679705867643,5e-4,0.0024930718823470564,0.0042396078235205845,0.0020668300735330897,0.012585163323495574,0.002693562102946326,0.028428692911810313,0.007506928117652943,0.0016267320294132358,0.0014400980441198542,0.0036128757941073487,0.004612875794107348,56.752190485718565,-0.1737817017657946,1.7962823270471713,-0.49641438647391334,1.1260862388074633
NSRD0799,Head, 10,HIG5 DTR,P5,NA,NA,27.748000000000001,48.34,25.3,1.36,0.067,0.242,0.46,0.049,0.037,1.35,0.517,0.073,0.003,5e-4,0.003,0.001,-0.001,0.011,0.003,0.032,0.008,0.001,0.001,0.004,0.008,56.49,-0.23,1.8,-0.45,1.12
NSRD0799,DTR Mags, 10,HIG5 DTR,P6,24.649000000000001,61.619419029048551,27.215,69.64,2.828,0.112,0.015,0.025,0.035,0.007,0.003,0.118,0.05,0.02,0.003,5e-4,0.002,0.002,0.002,0.004,0.004,0.039,0.009,0.003,0.001,0.001,0.005,90.58,-0.52,-1.36,-1.19,-3.0700000000000003
NSRD0799,DTR Tails, 10,HIG5 DTR,P6,15.353000000000002,38.380580970951456,20.471,12.83,62.63,3.428,0.149,0.582,1.117,0.119,0.089,3.28,1.257,0.186,0.004,0.001,0.005,0.009,5e-4,0.029,5e-4,0.01,0.005,0.001,5e-4,0.008,0.008,1.11,0.32,6.78,0.89,7.99
NSRD0799,Calc Head, 10,HIG5 DTR,P6,40.002000000000002,100,24.923700020012006,47.83599195040249,25.78035503224839,1.38470006499675,0.06642997850107495,0.2387798360081996,0.45027788610569475,0.049986250687465636,0.036007299635018246,1.3315939703014852,0.513253612319384,0.08371176441177942,0.003383805809709515,6.919029048547573e-4,0.0031514174291285436,0.004686640667966602,0.001424291285435728,0.013595145242737866,0.002656679666016699,0.02786963151842408,0.007464776761161942,0.002232388380580971,8.080970951452427e-4,0.003686640667966602,0.006151417429128544,56.24089420528974,-0.19760311984400786,1.7641792910354488,-0.39168391580420975,1.174892255387231
NSRD0799,Head, 10,HIG5 DTR,P6,NA,NA,24.113,48.34,25.36,1.372,0.069,0.245,0.462,0.05,0.038,1.36,0.519,0.078,0.003,5e-4,0.003,0.002,0.003,0.013,0.003,0.028,0.007,0.001,5e-4,0.004,0.009,56.87,-0.26,1.76,-0.35,1.15
NSRD0799,DTR Mags, 12,HIG5 DTR,P1,28.952999999999999,72.400600150037519,111.608,55.13,18.84,1.295,0.069,0.129,0.224,0.032,0.022,0.698,0.747,0.143,0.004,5e-4,0.001,0.003,0.002,0.021,0.006,0.05,0.012,0.001,5e-4,0.003,0.008,66.91,-0.14,0.28,-1.2,-1.06
NSRD0799,DTR Tails, 12,HIG5 DTR,P1,11.036999999999995,27.599399849962481,86.266999999999996,14.78,60.37,4.31,0.199,0.517,1.169,0.115,0.092,2.79,2.257,0.487,0.005,5e-4,0.004,0.008,0.004,0.054,0.002,0.01,0.007,0.002,0.001,0.005,0.013,4.96,0.28,4.81,1.14,6.2299999999999995
NSRD0799,Calc Head, 12,HIG5 DTR,P1,39.989999999999995,100,104.61403608402101,43.99364216054014,30.30203075768942,2.1271219054763684,0.10487921980495124,0.23608567141785441,0.48481432858214546,0.05490750187546887,0.041319579894973736,1.2753794448612152,1.1637509377344335,0.2379419354838709,0.004275993998499625,5e-4,0.0018279819954988745,0.004379969992498124,0.00255198799699925,0.03010780195048762,0.004896024006001501,0.038960240060015014,0.010620030007501877,0.001275993998499625,6.379969992498125e-4,0.0035519879969992496,0.009379969992498124,49.81217179294824,-0.02408252063015758,1.5302528132033002,-0.554174043510878,0.9519962490622647
NSRD0799,Head, 12,HIG5 DTR,P1,P80 (um),71.202608695652145,97.786000000000001,45.09,28.77,2.079,0.1,0.243,0.49,0.054,0.043,1.28,1.14,0.228,0.004,5e-4,0.003,0.003,0.004,0.031,0.005,0.039,0.011,0.001,5e-4,0.004,0.011,52.3,-0.04,1.64,-0.64,0.9599999999999999
NSRD0799,DTR Mags, 12,HIG5 DTR,P2,26.710999999999999,66.774161291935414,79.28,59.31,14.01,0.974,0.053,0.087,0.149,0.023,0.019,0.478,0.577,0.115,0.003,0.001,0.002,0.001,5e-4,0.013,0.006,0.056,0.014,0.001,0.001,0.002,0.006,75.43,-0.19,-0.27,-1.27,-1.73
NSRD0799,DTR Tails, 12,HIG5 DTR,P2,13.290999999999997,33.225838708064593,68.655000000000001,13.73,61.61,4.479,0.196,0.531,1.157,0.117,0.089,2.84,2.327,0.491,0.004,0.001,0.004,0.007,5e-4,0.053,0.002,0.011,0.007,0.001,0.001,0.006,0.011,3.9,0.25,4.97,1.11,6.33
NSRD0799,Calc Head, 12,HIG5 DTR,P2,40.001999999999995,100,75.74975463726814,44.16566271686416,29.825499225038747,2.138565646717664,0.10051294935253238,0.23452272386380682,0.48391645417729107,0.054232288385580724,0.042258087095645214,1.2627943102844856,1.1584521773911303,0.2399291535423229,0.0033322583870806465,0.001,0.002664516774161292,0.0029935503224838757,5e-4,0.02629033548322584,0.004670966451677417,0.04104837258137094,0.01167419129043548,0.001,0.001,0.0033290335483225843,0.0076612919354032295,51.663557572121405,-0.0438063096845158,1.4710339483025847,-0.47922503874806277,0.9480025998700061
NSRD0799,Head, 12,HIG5 DTR,P2,NA,NA,64.519000000000005,45.1,28.79,2.064,0.098,0.241,0.49,0.055,0.043,1.29,1.141,0.224,0.003,5e-4,0.002,0.002,0.002,0.028,0.004,0.039,0.011,0.001,5e-4,0.003,0.01,52.7,-0.06,1.56,-0.54,0.96
NSRD0799,DTR Mags, 12,HIG5 DTR,P3,25.808,64.447496566362844,60.115000000000002,62.05,11.17,0.767,0.047,0.067,0.111,0.018,0.013,0.373,0.457,0.084,0.004,5e-4,5e-4,0.002,5e-4,0.014,0.006,0.053,0.014,0.002,0.002,0.001,0.004,77.51,-0.25,-0.64,-1.29,-2.18
NSRD0799,DTR Tails, 12,HIG5 DTR,P3,14.237000000000002,35.552503433637163,54.61,13.2,61.98,4.48,0.199,0.521,1.118,0.116,0.093,2.82,2.365,0.492,0.004,5e-4,0.004,0.008,0.002,0.057,0.002,0.011,0.007,0.001,5e-4,0.006,0.013,2.46,0.28,4.95,1.08,6.3100000000000005
NSRD0799,Calc Head, 12,HIG5 DTR,P3,40.045000000000002,100,58.15783468597828,44.68260207266824,29.234226994631044,2.087064452490948,0.10103980521912849,0.2284083655887127,0.4690137095767263,0.052841453364964416,0.04144200274690973,1.2429697590211013,1.1353417655137974,0.22905421400923964,0.004,5e-4,0.0017443376201773009,0.00413315020601823,0.0010332875515045574,0.02928757647646398,0.0045778998626545145,0.03806794855787239,0.0115113247596454,0.0016444749656636284,0.0014667124484954424,0.0027776251716818577,0.007199725309027345,50.82784617305531,-0.06157173180172304,1.3473849419403174,-0.4474056686227993,0.8384075415157952
NSRD0799,Head, 12,HIG5 DTR,P3,NA,NA,51.908999999999999,44.92,28.9,2.115,0.1,0.241,0.496,0.054,0.044,1.29,1.152,0.226,0.003,5e-4,0.003,0.002,0.002,0.027,0.005,0.039,0.01,0.001,0.001,0.004,0.011,52.3,-0.09,1.52,-0.47,0.96
NSRD0799,DTR Mags, 12,HIG5 DTR,P4,25.426000000000002,63.54276003398811,44.81,63.98,8.986,0.622,0.04,0.052,0.087,0.014,0.011,0.286,0.374,0.072,0.003,5e-4,5e-4,0.002,5e-4,0.009,0.007,0.055,0.012,0.002,0.001,0.002,0.002,81.87,-0.31,-0.86,-1.26,-2.4299999999999997
NSRD0799,DTR Tails, 12,HIG5 DTR,P4,14.587999999999994,36.457239966011883,43.561,12.85,62.46,4.531,0.199,0.529,1.119,0.119,0.093,2.83,2.393,0.496,0.005,5e-4,0.005,0.008,0.004,0.06,0.002,0.011,0.007,0.001,0.002,0.007,0.014,1.97,0.24,5.04,1.06,6.34
NSRD0799,Calc Head, 12,HIG5 DTR,P4,40.013999999999996,100,44.36594923211387,45.33941320537812,28.481144499425195,2.047113510271404,0.09796701154595891,0.2259010346378767,0.4632387164492426,0.05228010196431247,0.04089493677212975,1.2134721847353425,1.1100716749137798,0.2265786974558904,0.0037291447993202374,5e-4,0.002140575798470535,0.004187434397960713,0.001776003398810416,0.02759319238266606,0.005177138001699406,0.038958814414954766,0.010177138001699407,0.001635427600339881,0.001364572399660119,0.003822861998300594,0.0063748687959214265,52.7406652671565,-0.10948518018693462,1.2909771579947011,-0.41419203278852423,0.7672999450192424
NSRD0799,Head, 12,HIG5 DTR,P4,NA,NA,40.57,44.95,28.77,2.059,0.1,0.239,0.491,0.054,0.043,1.29,1.141,0.218,0.003,5e-4,0.002,0.001,5e-4,0.028,0.005,0.038,0.01,0.001,5e-4,0.005,0.009,52.9,-0.13,1.46,-0.42,0.9100000000000001
NSRD0799,DTR Mags, 12,HIG5 DTR,P5,24.501999999999999,61.282577159721875,38.055999999999997,65.81,6.873,0.467,0.035,0.04,0.065,0.011,0.008,0.222,0.287,0.064,0.004,5e-4,5e-4,0.001,5e-4,0.008,0.007,0.058,0.015,0.003,0.001,0.002,0.003,85.65,-0.38,-1.08,-1.23,-2.69
NSRD0799,DTR Tails, 12,HIG5 DTR,P5,15.48,38.717422840278125,35.070999999999998,12.56,63.03,4.582,0.2,0.523,1.109,0.118,0.092,2.83,2.415,0.494,0.004,5e-4,0.006,0.007,0.001,0.06,0.001,0.011,0.006,0.001,0.002,0.008,0.011,1.47,0.25,5.02,1.03,6.3
NSRD0799,Calc Head, 12,HIG5 DTR,P5,39.981999999999999,100,36.994757772505928,45.1929723375519,28.615543144414985,2.060221949877445,0.09888374768645891,0.22700515231854335,0.4692098944525036,0.052427642439097595,0.04052263518583363,1.2317503876744536,1.1109067580411185,0.23048491821319594,0.004,5e-4,0.0026294582562152967,0.0033230453704166875,6.935871142013907e-4,0.02813305987694463,0.004676954629583312,0.03980281126506928,0.01151543194437497,0.0022256515431944377,0.0013871742284027814,0.004323045370416688,0.0060973938272222495,53.05767345305389,-0.1360802361062478,1.2817627932569653,-0.35498624380971433,0.7906963133410037
NSRD0799,Head, 12,HIG5 DTR,P5,NA,NA,34.457000000000001,45.04,28.87,2.092,0.101,0.242,0.493,0.056,0.041,1.29,1.143,0.223,0.004,5e-4,0.002,0.003,0.004,0.029,0.005,0.04,0.011,0.002,0.001,0.004,0.012,51.57,-0.15,1.43,-0.37,0.91
NSRD0799,DTR Mags, 12,HIG5 DTR,P6,23.994999999999997,59.921586255119365,32.116,67.29,5.475,0.371,0.029,0.033,0.051,0.009,0.006,0.171,0.223,0.039,0.004,5e-4,5e-4,0.001,0.002,0.008,0.007,0.058,0.014,0.003,5e-4,0.001,0.003,86.22,-0.41,-1.25,-1.18,-2.84
NSRD0799,DTR Tails, 12,HIG5 DTR,P6,16.048999999999999,40.078413744880628,28.388000000000002,12.32,63.2,4.567,0.201,0.519,1.088,0.118,0.092,2.82,2.432,0.497,0.004,5e-4,0.005,0.008,0.002,0.057,0.002,0.012,0.006,0.002,0.003,0.007,0.013,1.11,0.25,4.99,1.01,6.25
NSRD0799,Calc Head, 12,HIG5 DTR,P6,40.043999999999997,100,30.790602671994012,45.25889596443912,28.610264334232344,2.052690240735191,0.09793487164119469,0.22778109080011988,0.46661315053441216,0.05268547098191988,0.040467435820597336,1.2326771801018876,1.1083321596244131,0.22255913495155327,0.004,5e-4,0.0023035286185196287,0.0038054889621416442,0.002,0.027638422734991508,0.004996079312755968,0.03956392967735491,0.010793726900409549,0.0025992158625511934,0.0015019603436220157,0.003404704824692838,0.007007841374488063,52.10926206173209,-0.14548246928378783,1.2508930176805515,-0.30228273898711416,0.8031278094096492
NSRD0799,Head, 12,HIG5 DTR,P6,NA,NA,29.763999999999999,45.2,28.78,2.082,0.102,0.242,0.494,0.055,0.043,1.3,1.141,0.223,0.004,5e-4,0.003,0.002,0.002,0.031,0.005,0.04,0.011,0.002,0.001,0.004,0.011,52.52,-0.15,1.38,-0.31,0.9199999999999999
NSRD0799,DTR Mags, 13,HIG5 DTR,P1,29.716999999999999,74.312936057415783,108.15,54.29,19.66,1.384,0.072,0.133,0.227,0.034,0.035,0.758,0.786,0.045,0.004,5e-4,0.004,0.001,0.002,0.018,0.007,0.054,0.01,0.001,0.001,0.002,0.004,67.63,-0.13,0.5,-1.17,-0.8
NSRD0799,DTR Tails, 13,HIG5 DTR,P1,10.272000000000006,25.687063942584221,73.775999999999996,13.34,60.63,4.6,0.208,0.575,1.152,0.114,0.205,3.17,2.188,0.172,0.007,0.002,0.003,0.01,5e-4,0.056,5e-4,0.009,0.008,0.001,0.001,0.005,0.008,3.51,0.29,5.92,1.13,7.34
NSRD0799,Calc Head, 13,HIG5 DTR,P1,39.989000000000004,100,99.320328640376104,43.77114731551176,30.183990097276755,2.210095976393508,0.10693440696191453,0.24653682262622226,0.46460534146890403,0.05454965115406738,0.07866800870239317,1.3775719822951313,1.1461326364750308,0.07762257120708195,0.004770611918277528,8.853059591387634e-4,0.003743129360574158,0.00331183575483258,0.001614694040861237,0.027761084298182005,0.0053303408437320255,0.0424408212258371,0.009486258721148316,0.001,0.001,0.002770611918277527,0.0050274825577033685,51.159454600014996,-0.02211433144114629,1.8922388656880644,-0.579197529320563,1.2909270049263555
NSRD0799,Head, 13,HIG5 DTR,P1,NA,NA,94.644999999999996,44.53,29.14,2.175,0.104,0.253,0.474,0.056,0.079,1.41,1.114,0.081,0.004,0.001,0.003,0.001,5e-4,0.029,0.005,0.043,0.011,0.001,5e-4,0.003,0.006,53.3,-0.02,1.96,-0.64,1.3
NSRD0799,DTR Mags, 13,HIG5 DTR,P2,26.454000000000001,66.135000000000005,71.647999999999996,59.35,13.98,1,0.053,0.082,0.148,0.024,0.023,0.494,0.579,0.029,0.004,5e-4,0.004,0.002,5e-4,0.016,0.008,0.06,0.011,0.002,0.001,0.001,0.003,76.35,-0.23,-0.22,-1.31,-1.76
NSRD0799,DTR Tails, 13,HIG5 DTR,P2,13.545999999999999,33.865000000000002,50.421999999999997,12.58,61.94,4.583,0.207,0.568,1.089,0.116,0.189,3.1,2.222,0.177,0.006,0.002,0.002,0.008,0.001,0.061,5e-4,0.011,0.008,0.001,0.001,0.006,0.012,2.63,0.27,5.81,1.1,7.18
NSRD0799,Calc Head, 13,HIG5 DTR,P2,40,100,64.4598151,43.511339500000005,30.221654000000004,2.21338295,0.1051521,0.24658389999999997,0.46666965000000005,0.055155800000000005,0.0792159,1.3765219000000002,1.1354019499999999,0.0791202,0.0046773000000000006,0.0010079750000000001,0.0033227000000000005,0.004031900000000001,6.69325e-4,0.031239250000000007,0.0054601250000000014,0.043406150000000004,0.00998405,0.0016613500000000002,0.001,0.0026932500000000003,0.0060478500000000004,51.384722000000004,-0.06067500000000001,1.8220595,-0.4938535,1.267531
NSRD0799,Head, 13,HIG5 DTR,P2,NA,NA,60.091000000000001,44.11,29.49,2.231,0.104,0.256,0.483,0.056,0.081,1.43,1.135,0.08,0.004,0.001,0.003,0.001,0.001,0.03,0.005,0.043,0.01,0.001,5e-4,0.003,0.008,51.9,-0.06,1.93,-0.5,1.37
NSRD0799,DTR Mags, 13,HIG5 DTR,P3,24.962,62.288209606986896,45.5,63.25,9.964,0.72,0.049,0.055,0.103,0.018,0.014,0.333,0.422,0.027,0.005,5e-4,0.005,0.002,0.006,0.011,0.009,0.066,0.017,0.003,5e-4,0.003,0.005,82.29,-0.3,-0.69,-1.31,-2.3
NSRD0799,DTR Tails, 13,HIG5 DTR,P3,15.113000000000003,37.711790393013104,42.917999999999999,12,62.53,4.654,0.215,0.554,1.06,0.116,0.182,3.09,2.284,0.168,0.007,0.002,0.004,0.009,5e-4,0.062,5e-4,0.012,0.007,0.001,5e-4,0.007,0.008,1.98,0.28,5.71,1.07,7.06
NSRD0799,Calc Head, 13,HIG5 DTR,P3,40.075000000000003,100,44.526281572052405,43.92270742358079,29.78757973799127,2.2035818340611355,0.11160157205240175,0.24318183406113542,0.4639018340611354,0.05495755458515284,0.07735580786026201,1.3727140611353712,1.124193537117904,0.08017362445414848,0.005754235807860262,0.0010656768558951965,0.004622882096069869,0.004639825327510917,0.003925851528384279,0.03023301310043668,0.005794497816593885,0.04563563318777293,0.013228820960698688,0.002245764192139738,5e-4,0.004508471615720524,0.006131353711790393,52.00366113537118,-0.081271615720524,1.7235545851528387,-0.4124593886462881,1.2298235807860265
NSRD0799,Head, 13,HIG5 DTR,P3,NA,NA,44.768000000000001,44.18,29.16,2.199,0.104,0.252,0.478,0.056,0.081,1.41,1.122,0.083,0.004,0.001,0.002,0.001,5e-4,0.027,0.006,0.042,0.009,0.001,5e-4,0.003,0.005,52.6,-0.11,1.84,-0.45,1.28
NSRD0799,DTR Mags, 13,HIG5 DTR,P4,23.741999999999997,59.329784841442375,34,65.51,7.584,0.577,0.037,0.038,0.082,0.014,0.012,0.253,0.327,0.023,0.005,5e-4,0.004,0.003,0.004,0.01,0.008,0.064,0.013,0.001,0.003,0.002,0.003,85.07,-0.38,-0.99,-1.25,-2.62
NSRD0799,DTR Tails, 13,HIG5 DTR,P4,16.275000000000006,40.670215158557625,29.219000000000001,11.53,63.12,4.713,0.211,0.551,1.043,0.117,0.178,3.07,2.32,0.167,0.006,0.002,0.01,0.009,5e-4,0.059,5e-4,0.012,0.007,0.001,5e-4,0.006,0.006,1.33,0.26,5.72,1.04,7.02
NSRD0799,Calc Head, 13,HIG5 DTR,P4,40.017000000000003,100,32.055557013269365,43.556217857410594,30.17061069045656,2.2591200989579434,0.10776617437589028,0.24663820376340062,0.4728407676737387,0.05589032161331436,0.07951255716320565,1.398679961016568,1.1375573881100534,0.08156510982832298,0.005406702151585576,0.0011100532273783646,0.0064402129095134574,0.005440212909513457,0.0025765424694504835,0.029928405427693233,0.004949733863108178,0.04285148811755004,0.010559787090486543,0.001,0.0019832446210360593,0.003626808606342305,0.004220106454756729,51.012761826223844,-0.11971062298523119,1.7389714371392164,-0.3186520728690303,1.300608741284955
NSRD0799,Head, 13,HIG5 DTR,P4,NA,NA,31.766999999999999,44.12,29.16,2.21,0.103,0.251,0.477,0.055,0.081,1.41,1.123,0.078,0.003,5e-4,0.004,5e-4,5e-4,0.031,0.006,0.043,0.009,0.001,5e-4,0.004,0.005,51.3,-0.15,1.84,-0.34,1.35
NSRD0799,DTR Mags, 13,HIG5 DTR,P5,22.698999999999998,56.765948933403351,27.413,68.22,4.285,0.335,0.022,0.023,0.055,0.008,0.006,0.158,0.187,0.014,0.004,5e-4,0.002,0.002,0.002,0.005,0.009,0.064,0.013,0.002,5e-4,0.001,0.001,89.34,-0.48,-1.3,-1.17,-2.95
NSRD0799,DTR Tails, 13,HIG5 DTR,P5,17.287999999999997,43.234051066596642,27.437999999999999,11.36,63.59,4.737,0.212,0.538,1.022,0.116,0.172,3.03,2.359,0.171,0.005,0.001,0.002,0.008,5e-4,0.057,5e-4,0.013,0.007,0.001,5e-4,0.007,0.009,1.2,0.27,5.59,1.01,6.87
NSRD0799,Calc Head, 13,HIG5 DTR,P5,39.986999999999995,100,27.423808512766644,43.63711856353315,29.92495398504514,2.238162927951584,0.10414469702653362,0.24565536299297272,0.47307327381398956,0.05469277515192438,0.07776852477055042,1.3996819466326553,1.126043589166479,0.08187746017455673,0.004432340510665966,7.161702553329832e-4,0.002,0.004594043063995798,0.0013514892340010503,0.027481706554630256,0.0053251056593392855,0.0419506339560357,0.010405956936004199,0.0015676594893340335,5e-4,0.0035940430639957986,0.004458724085327731,51.23350738990172,-0.15574461700052514,1.6788261184885085,-0.22749768674819315,1.29558381473979
NSRD0799,Head, 13,HIG5 DTR,P5,NA,NA,26.238,44.16,29.36,2.219,0.105,0.252,0.483,0.056,0.08,1.41,1.134,0.081,0.004,5e-4,0.004,0.001,0.003,0.031,0.006,0.044,0.011,0.001,0.002,0.006,0.007,51.3,-0.19,1.76,-0.26,1.31
NSRD0799,DTR Mags, 13,HIG5 DTR,P6,22.551000000000002,56.352141536308665,24.332000000000001,68.98,3.49,0.276,0.027,0.02,0.049,0.007,0.004,0.129,0.151,0.012,0.005,5e-4,0.006,0.001,0.005,0.009,0.01,0.065,0.014,0.002,0.002,0.002,0.003,89.34,-0.53,-1.38,-1.09,-3
NSRD0799,DTR Tails, 13,HIG5 DTR,P6,17.466999999999999,43.647858463691335,18.64,11.21,63.85,4.802,0.22,0.543,1.027,0.117,0.175,3.05,2.375,0.174,0.007,0.001,0.004,0.009,0.001,0.064,5e-4,0.015,0.008,0.001,0.001,0.009,0.008,0.81,0.28,5.66,1.01,6.95
NSRD0799,Calc Head, 13,HIG5 DTR,P6,40.018000000000001,100,21.847563896246694,43.76463216552552,29.83584736868409,2.25150207406667,0.11124036683492428,0.24827829976510568,0.4758760557749012,0.05501264431006047,0.07863783797291218,1.4039539457244237,1.1217283722324953,0.08270953071117995,0.0058729571692738266,7.182392923184566e-4,0.005127042830726174,0.004491828677095307,0.0032540856614523468,0.03300632215503023,0.005853453445949322,0.043176070768154336,0.011381128492178521,0.0015635214153630866,0.0015635214153630866,0.0050553500924583935,0.005182392923184567,50.698550902094055,-0.1764523464441002,1.6928092358438702,-0.173394972262482,1.342961917137288
NSRD0799,Head, 13,HIG5 DTR,P6,NA,NA,21.984999999999999,44.04,29.53,2.223,0.105,0.254,0.484,0.056,0.083,1.43,1.144,0.092,0.004,0.001,0.002,5e-4,5e-4,0.028,0.006,0.043,0.01,0.001,5e-4,0.005,0.007,50.7,-0.21,1.7,-0.17,1.32
NSRD0799,DTR Mags, 14,HIG5 DTR,P1,28.042000000000002,70.168151336202584,99.456000000000003,56.83,15.87,1.445,0.087,0.105,0.189,0.028,0.029,0.791,0.581,0.029,0.005,5e-4,0.002,0.001,0.001,0.019,0.011,0.11,0.011,0.002,5e-4,0.001,0.003,70.6,-0.11,0.6,-1.33,-0.84
NSRD0799,DTR Tails, 14,HIG5 DTR,P1,11.921999999999997,29.831848663797413,73.242000000000004,16.02,56.08,5.154,0.256,0.475,0.875,0.103,0.121,3.41,1.819,0.11,0.006,0.002,0.004,0.006,5e-4,0.06,0.002,0.019,0.011,0.001,5e-4,0.004,0.008,3.6,0.32,7,0.88,8.2
NSRD0799,Calc Head, 14,HIG5 DTR,P1,39.963999999999999,100,91.635879191272139,44.65562256030427,27.86538634771294,2.551463266940246,0.13741582424181764,0.2153778400560504,0.3936464818336502,0.050373886497848054,0.056445300770693624,1.5722961165048543,0.9503182864578119,0.053163797417675906,0.005298318486637974,9.474777299569612e-4,0.002596636973275949,0.002491592433189871,8.50840756681013e-4,0.03123105795215694,0.00831513362025823,0.08285301771594435,0.011,0.001701681513362026,5e-4,0.0018949554599139223,0.00449159243318987,50.61266139525573,0.018276949254328868,2.509238314483034,-0.6707161445300772,1.856799119207286
NSRD0799,Head, 14,HIG5 DTR,P1,NA,NA,84.619,45.23,27.1,2.518,0.137,0.224,0.412,0.052,0.055,1.64,0.934,0.07,0.006,0.001,0.004,0.001,0.001,0.031,0.009,0.083,0.013,0.002,5e-4,0.003,0.006,51.3,0.01,2.68,-0.71,1.98
NSRD0799,DTR Mags, 14,HIG5 DTR,P2,25.277000000000001,63.186181381861815,62.997,60.98,11.69,1.018,0.076,0.069,0.132,0.021,0.02,0.54,0.444,0.024,0.006,5e-4,0.002,0.002,0.003,0.018,0.012,0.118,0.015,0.001,0.001,0.002,0.003,78.58,-0.21,-0.14,-1.34,-1.69
NSRD0799,DTR Tails, 14,HIG5 DTR,P2,14.726999999999997,36.813818618138178,57.703000000000003,15.38,56.57,5.187,0.255,0.474,0.871,0.104,0.116,3.43,1.848,0.109,0.007,0.002,0.003,0.006,5e-4,0.058,0.002,0.02,0.011,0.001,0.001,0.004,0.007,2.63,0.35,7.11,0.78,8.24
NSRD0799,Calc Head, 14,HIG5 DTR,P2,40.003999999999998,100,61.048076442355757,44.192898710128986,28.212041795820415,2.552768098190181,0.14189673532646732,0.2180959654034596,0.4040541195880411,0.05155546945305469,0.05534126587341265,1.6039193580641933,0.96086601339866,0.055291745825417446,0.0063681381861813826,0.0010522072792720728,0.0023681381861813816,0.0034725527447255268,0.0020796545345465457,0.03272552744725527,0.008318618138186183,0.08192245775422456,0.013527447255274471,0.001,0.001,0.0027362763723627636,0.004472552744725527,50.61990475952404,-0.0038426157384262006,2.529001849815018,-0.5595470452954706,1.9656121887811215
NSRD0799,Head, 14,HIG5 DTR,P2,NA,NA,58.645000000000003,44.87,27.34,2.537,0.138,0.225,0.413,0.052,0.057,1.65,0.95,0.051,0.005,0.001,0.003,5e-4,5e-4,0.034,0.008,0.08,0.011,0.001,5e-4,0.003,0.006,49.6,-0.01,2.63,-0.58,2.04
NSRD0799,DTR Mags, 14,HIG5 DTR,P3,23.752000000000002,59.400790276596801,44.173999999999999,63.88,8.639,0.762,0.057,0.046,0.095,0.015,0.014,0.386,0.332,0.022,0.006,5e-4,0.003,0.002,0.002,0.011,0.013,0.118,0.013,0.002,5e-4,0.001,0.002,81.73,-0.28,-0.63,-1.3,-2.21
NSRD0799,DTR Tails, 14,HIG5 DTR,P3,16.234000000000002,40.599209723403192,39.207000000000001,14.94,57.45,5.295,0.263,0.472,0.865,0.105,0.119,3.44,1.901,0.113,0.007,0.002,0.005,0.006,5e-4,0.063,0.002,0.024,0.013,0.001,5e-4,0.006,0.008,1.72,0.38,7.06,0.76,8.2
NSRD0799,Calc Head, 14,HIG5 DTR,P3,39.986000000000004,100,42.157437253038559,44.01074676136647,28.45588025809033,2.6023621767618663,0.1406343720302106,0.2189526334216976,0.40761391487020454,0.051539288751062874,0.056629170209573344,1.6258998649527334,0.9690016005601961,0.0589452808482969,0.006405992097234033,0.001108988145851048,0.003811984194468063,0.003623968388936127,0.0013910118541489518,0.03211158905616966,0.008534086930425648,0.07983674286000098,0.012999999999999998,0.0015940079027659682,5e-4,0.0030299604861701596,0.004435952583404192,49.246572300305104,-0.012045215825538911,2.4920792277297052,-0.46365627969789414,2.0163777322062724
NSRD0799,Head, 14,HIG5 DTR,P3,NA,NA,43.036999999999999,44.36,27.69,2.581,0.143,0.227,0.417,0.053,0.058,1.66,0.965,0.066,0.005,0.001,0.003,0.001,5e-4,0.028,0.008,0.079,0.011,0.001,5e-4,0.003,0.006,50.6,-0.04,2.6,-0.47,2.09
NSRD0799,DTR Mags, 14,HIG5 DTR,P4,23.23,58.045977011494266,37.549999999999997,65.63,6.737,0.614,0.049,0.035,0.077,0.011,0.011,0.308,0.259,0.025,0.006,5e-4,0.002,0.001,0.004,0.012,0.013,0.119,0.013,0.002,5e-4,0.002,0.003,86,-0.34,-0.92,-1.25,-2.51
NSRD0799,DTR Tails, 14,HIG5 DTR,P4,16.789999999999996,41.954022988505741,30.359000000000002,14.55,57.65,5.318,0.261,0.472,0.858,0.106,0.115,3.44,1.923,0.111,0.006,0.002,0.005,0.007,5e-4,0.059,0.001,0.026,0.011,0.001,5e-4,0.005,0.005,1.2,0.38,7.06,0.77,8.21
NSRD0799,Calc Head, 14,HIG5 DTR,P4,40.019999999999996,100,34.533086206896549,44.19988505747128,28.097051724137927,2.58751724137931,0.13794252873563217,0.21833908045977007,0.40466091954022987,0.05085632183908045,0.05463218390804597,1.6219999999999999,0.9571149425287356,0.061080459770114934,0.006000000000000001,0.0011293103448275863,0.003258620689655172,0.003517241379310345,0.0025316091954022996,0.0317183908045977,0.00796551724137931,0.07998275862068967,0.012160919540229884,0.0015804597701149427,5e-4,0.003258620689655172,0.003839080459770115,50.422988505747135,-0.0379310344827587,2.427931034482758,-0.40252873563218416,1.9874712643678156
NSRD0799,Head, 14,HIG5 DTR,P4,NA,NA,33.161999999999999,44.69,27.5,2.59,0.139,0.226,0.415,0.053,0.056,1.67,0.957,0.061,0.005,5e-4,0.004,0.001,0.002,0.03,0.009,0.08,0.013,0.001,0.002,0.004,0.007,50.9,-0.05,2.55,-0.41,2.09
NSRD0799,DTR Mags, 14,HIG5 DTR,P5,22.077999999999999,55.230900085055289,29.515000000000001,68.29,3.93,0.381,0.041,0.022,0.053,0.007,0.006,0.197,0.15,0.01,0.005,5e-4,0.003,0.001,5e-4,0.01,0.013,0.12,0.013,0.002,0.001,5e-4,5e-4,89.16,-0.41,-1.26,-1.19,-2.86
NSRD0799,DTR Tails, 14,HIG5 DTR,P5,17.895999999999997,44.769099914944711,25.946999999999999,14.41,58.1,5.338,0.273,0.462,0.845,0.105,0.114,3.41,1.949,0.12,0.006,0.002,0.004,0.007,5e-4,0.06,0.002,0.032,0.013,0.001,5e-4,0.007,0.008,1.33,0.37,6.99,0.72,8.08
NSRD0799,Calc Head, 14,HIG5 DTR,P5,39.973999999999997,100,27.917638515034774,44.168408965827794,28.181421423925553,2.6002042827838094,0.14486431180267176,0.21898403962575674,0.4075712713263621,0.050873717916645814,0.05435062790814029,1.6354311802671737,0.9553961074698555,0.059246009906439176,0.005447690999149447,0.0011715364987241706,0.003447690999149447,0.0036861459948966824,5e-4,0.03238454995747236,0.00807539900935608,0.08060319207484866,0.012999999999999998,0.0015523090008505531,7.761545004252766e-4,0.003409991494471406,0.0038576824936208533,49.83929954470406,-0.06080102066343123,2.433450742982939,-0.334910191624556,2.0377395306949517
NSRD0799,Head, 14,HIG5 DTR,P5,NA,NA,31.72,44.74,27.57,2.575,0.141,0.226,0.412,0.053,0.056,1.67,0.956,0.073,0.006,5e-4,0.005,0.001,0.002,0.031,0.008,0.081,0.014,0.002,5e-4,0.005,0.007,50.2,-0.09,2.6,-0.45,2.06
NSRD0799,DTR Mags, 14,HIG5 DTR,P6,21.864000000000001,54.675035634799563,24.893000000000001,68.77,3.364,0.328,0.031,0.019,0.048,0.006,0.005,0.163,0.126,0.015,0.006,5e-4,0.001,0.001,0.002,0.005,0.014,0.118,0.013,0.002,0.002,0.001,0.002,90.83,-0.46,-1.43,-1.04,-2.93
NSRD0799,DTR Tails, 14,HIG5 DTR,P6,18.125000000000004,45.324964365200429,22.753,14.25,58.24,5.422,0.276,0.465,0.867,0.107,0.117,3.44,1.966,0.117,0.007,0.002,0.007,0.008,5e-4,0.064,0.002,0.033,0.011,0.001,0.001,0.007,0.011,1.07,0.37,7.02,0.72,8.11
