Repository: mclauson-fortescue/IB_regression_review_082024

updates to comments to first pass regression review for IB.

File: data/DTR_OPF_extraction.csv (part 12 of 13)
hole_id,type,comp_no,process_method,pass,mass_g,mass_pct,D80_micron,Fe_pct_XRF,SiO2_pct_XRF,Al2O3_pct_XRF,TiO2_pct_XRF,Mn_pct_XRF,CaO_pct_XRF,P_pct_XRF,S_pct_XRF,MgO_pct_XRF,K2O_pct_XRF,Na2O_pct_XRF,Zn_pct_XRF,As_pct_XRF,Cl_pct_XRF,Cu_pct_XRF,Pb_pct_XRF,Ba_pct_XRF,V_pct_XRF,Cr_pct_XRF,Ni_pct_XRF,Co_pct_XRF,Sn_pct_XRF,Zr_pct_XRF,Sr_pct_XRF,Fe3O4_pct_SATMAGAN,LOI_371_pct,LOI_650_pct,LOI_1000_pct,LOI_total_pct
NSRD0799,Calc Head, 14,HIG5 DTR,P6,39.989000000000004,100,23.923045762584707,44.05882942809272,28.23652744504739,2.63685368476331,0.14204616269474107,0.22114934106879391,0.41921145815099153,0.05177821400885243,0.055763960089024484,1.6482990822476182,0.9599793443196879,0.061231463652504446,0.0064532496436520035,0.0011798744654780064,0.003719497861912026,0.00417274750556403,0.0013201255345219934,0.03174172897546825,0.008561004276175947,0.07947378028957963,0.01209350071269599,0.0015467503563479955,0.0015467503563479955,0.003719497861912026,0.0060792467928680385,50.14631198579609,-0.08380279576883645,2.399959488859436,-0.2422806271724724,2.0738760659181272
NSRD0799,Head, 14,HIG5 DTR,P6,NA,NA,22.948,44.27,27.89,2.614,0.156,0.227,0.418,0.052,0.057,1.69,0.971,0.054,0.005,0.001,0.002,-0.001,-0.001,0.03,0.008,0.078,0.011,0.001,5e-4,0.004,0.005,50,-0.14,2.5,-0.25,2.11
NSRD0799,DTR Mags, 16,HIG5 DTR,P1,26.533000000000001,66.327525435592335,99.888000000000005,57.75,14.58,1.426,0.105,0.101,0.155,0.017,0.031,0.863,0.495,0.031,0.008,5e-4,0.001,0.002,0.005,0.03,0.017,0.173,0.015,0.002,5e-4,0.003,0.005,69.86,-0.07,0.8,-1.31,-0.58
NSRD0799,DTR Tails, 16,HIG5 DTR,P1,13.469999999999999,33.672474564407665,87.697000000000003,17.63,52.82,5.517,0.276,0.434,0.708,0.059,0.137,3.6,1.765,0.096,0.007,0.002,0.006,0.007,5e-4,0.093,0.002,0.025,0.016,0.001,5e-4,0.005,0.007,3.31,0.38,7.6,0.66,8.64
NSRD0799,Calc Head, 16,HIG5 DTR,P1,40.003,100,95.782988625853065,44.240603204759644,27.456354273429493,2.803540934429918,0.16257993150513714,0.21312934029947755,0.34120878434117435,0.03114243931705122,0.06669282303827213,1.7846156288278376,0.9226404269679773,0.052887108466864986,0.007663275254355923,0.001005087118466115,0.0026836237282203833,0.0036836237282203833,0.0034847386446016553,0.05121365897557682,0.011949128815338852,0.12316473764467664,0.015336724745644077,0.0016632752543559233,5e-4,0.003673449491288153,0.005673449491288154,47.45096817738669,0.0815261355398345,3.089728270379721,-0.646652251081169,2.524602154838387
NSRD0799,Head, 16,HIG5 DTR,P1,NA,NA,87.772999999999996,44.34,26.91,2.822,0.167,0.22,0.35,0.031,0.068,1.84,0.91,0.066,0.006,0.001,0.001,0.001,5e-4,0.048,0.011,0.122,0.014,0.001,5e-4,0.002,0.004,50,0.05,3.09,-0.59,2.55
NSRD0799,DTR Mags, 16,HIG5 DTR,P2,23.909999999999997,59.831840248235814,69.545000000000002,61.7,10.35,1.014,0.085,0.064,0.106,0.011,0.023,0.592,0.355,0.021,0.007,0.001,0.001,0.001,5e-4,0.02,0.017,0.184,0.013,0.001,5e-4,5e-4,0.001,79.13,-0.17,-0.01,-1.37,-1.55
NSRD0799,DTR Tails, 16,HIG5 DTR,P2,16.052000000000007,40.168159751764186,51.22,17.25,53.6,5.522,0.283,0.435,0.696,0.06,0.133,3.6,1.767,0.1,0.008,0.002,0.007,0.007,5e-4,0.098,0.002,0.033,0.016,0.002,5e-4,0.006,0.007,2.5,0.39,7.65,0.62,8.66
NSRD0799,Calc Head, 16,HIG5 DTR,P2,39.962000000000003,100,62.18418472548921,43.845252990340825,27.72272909263801,2.8247806416095296,0.16453295630849307,0.21302387267904513,0.34299214253540866,0.03068239827836445,0.06718497572694061,1.8002582453330667,0.9221744156949103,0.052732846203893714,0.007401681597517642,0.001401681597517642,0.003410089585105851,0.003410089585105851,5e-4,0.051331164606376066,0.010974776037235375,0.1233460787748361,0.014205044792552926,0.001401681597517642,5e-4,0.0027092487863470305,0.003410089585105851,48.349139182223105,0.05494169460987944,3.066881036985137,-0.5706536209398928,2.5511691106551235
NSRD0799,Head, 16,HIG5 DTR,P2,NA,NA,60.771000000000001,44.57,26.67,2.758,0.16,0.216,0.341,0.03,0.069,1.81,0.904,0.074,0.006,0.001,0.006,5e-4,5e-4,0.048,0.011,0.122,0.015,0.001,5e-4,0.003,0.005,48.7,0.02,3.01,-0.52,2.51
NSRD0799,DTR Mags, 16,HIG5 DTR,P3,22.506999999999998,56.347795608742459,45.475000000000001,64.92,7.452,0.765,0.072,0.046,0.084,0.008,0.018,0.421,0.262,0.02,0.009,5e-4,0.002,0.004,0.008,0.018,0.019,0.188,0.02,0.003,5e-4,0.003,0.006,82.85,-0.22,-0.61,-1.32,-2.15
NSRD0799,DTR Tails, 16,HIG5 DTR,P3,17.436,43.652204391257541,37.06,16.8,53.75,5.592,0.283,0.434,0.697,0.062,0.131,3.62,1.78,0.108,0.009,0.002,0.005,0.006,5e-4,0.09,0.002,0.036,0.015,0.002,5e-4,0.005,0.005,1.98,0.43,7.69,0.62,8.74
NSRD0799,Calc Head, 16,HIG5 DTR,P3,39.942999999999998,100,41.801667000475682,43.91455924692687,27.662097589064416,2.8720919059660015,0.1641061512655534,0.21537055303807925,0.35158801291840874,0.03157219037127908,0.06732699096212102,1.817434018476329,0.9246404626592895,0.05841393986430663,0.009,0.001154783065868863,0.003309566131737726,0.004873044087825152,0.004726084670655684,0.049429587161705424,0.011579125253486217,0.12164864932528854,0.017817389780437124,0.0025634779560874243,5e-4,0.0038730440878251508,0.005563477956087425,47.54846230879003,0.063739328543174,3.013132964474376,-0.4731472348096037,2.6037250582079463
NSRD0799,Head, 16,HIG5 DTR,P3,NA,NA,43.896000000000001,44.45,26.96,2.822,0.162,0.219,0.352,0.031,0.068,1.83,0.919,0.07,0.007,5e-4,0.004,0.002,0.003,0.05,0.011,0.124,0.016,0.002,5e-4,0.005,0.007,48.3,0,2.98,-0.43,2.55
NSRD0799,DTR Mags, 16,HIG5 DTR,P4,22.268999999999998,55.710104320416278,42.37,65.95,6.102,0.624,0.063,0.035,0.067,0.007,0.012,0.344,0.212,0.021,0.007,5e-4,0.004,0.003,0.003,0.014,0.019,0.186,0.016,0.002,0.002,0.001,0.001,85.26,-0.3,-0.86,-1.26,-2.42
NSRD0799,DTR Tails, 16,HIG5 DTR,P4,17.704000000000001,44.289895679583722,32.189,16.4,54.16,5.602,0.285,0.434,0.694,0.061,0.133,3.63,1.79,0.107,0.008,0.002,0.005,0.008,5e-4,0.098,0.002,0.043,0.015,0.001,5e-4,0.006,0.007,1.33,0.42,7.73,0.6,8.75
NSRD0799,Calc Head, 16,HIG5 DTR,P4,39.972999999999999,100,37.860845720861583,44.00435669076627,27.38683806569434,2.828751006929678,0.16132356840867587,0.21171668376153907,0.34469764591098995,0.03091654366697521,0.06559077377229632,1.7993659720311213,0.9108945538238311,0.059089310284442004,0.007442898956795838,0.001164348435193756,0.004442898956795838,0.005214494783979186,0.0018927526080104071,0.05120351237085033,0.011470717734470767,0.12266544917819527,0.015557101043204163,0.0015571010432041629,0.0013356515648062443,0.0032144947839791867,0.0036573937407750235,48.087490556125374,0.018887248893002813,2.9445020388762417,-0.4362079403597427,2.5271813474095017
NSRD0799,Head, 16,HIG5 DTR,P4,NA,NA,33.258000000000003,44.46,26.98,2.831,0.162,0.218,0.353,0.031,0.066,1.83,0.919,0.072,0.007,0.001,0.003,0.002,0.002,0.051,0.011,0.126,0.016,0.002,5e-4,0.005,0.007,49.1,-0.02,2.95,-0.34,2.59
NSRD0799,DTR Mags, 16,HIG5 DTR,P5,21.289000000000001,53.285110004254996,29.38,68.61,3.355,0.384,0.045,0.021,0.048,0.004,0.007,0.213,0.113,0.012,0.007,5e-4,0.003,0.001,0.002,0.008,0.02,0.187,0.014,0.002,5e-4,0.001,0.001,89.71,-0.39,-1.21,-1.24,-2.84
NSRD0799,DTR Tails, 16,HIG5 DTR,P5,18.664000000000001,46.714889995745004,24.959,16.43,54.44,5.645,0.298,0.431,0.689,0.062,0.134,3.62,1.807,0.118,0.007,0.002,0.006,0.009,5e-4,0.092,0.002,0.05,0.016,0.002,5e-4,0.007,0.007,1.2,0.42,7.6,0.61,8.63
NSRD0799,Calc Head, 16,HIG5 DTR,P5,39.953000000000003,100,27.314734713288118,44.23417040022026,27.219301554326336,2.8416703626761444,0.16318867168923487,0.2125310489825545,0.34744244487272546,0.0310946361975321,0.06632791029459616,1.8045763021550323,0.9043502365279203,0.0615177833954897,0.006999999999999999,0.001200723349936175,0.00440144669987235,0.0047371911996596,0.001299276650063825,0.0472405075964258,0.0115913198007659,0.12300060070582934,0.014934297799914899,0.002,5e-4,0.0038028933997447008,0.0038028933997447008,48.362650864766096,-0.011609391034465481,2.905581808625135,-0.3757745350787175,2.518197882511952
NSRD0799,Head, 16,HIG5 DTR,P5,NA,NA,26.581,44.76,26.65,2.807,0.163,0.215,0.35,0.031,0.068,1.82,0.907,0.077,0.007,0.001,0.003,5e-4,5e-4,0.049,0.012,0.122,0.015,0.002,5e-4,0.004,0.005,48.7,-0.05,2.84,-0.28,2.51
NSRD0799,DTR Mags, 16,HIG5 DTR,P6,21.262999999999998,53.117661753684729,23.58,68.95,3.188,0.357,0.044,0.019,0.048,0.004,0.007,0.201,0.104,0.003,0.008,5e-4,0.004,0.002,0.004,0.008,0.02,0.184,0.015,0.001,0.002,0.001,0.002,89.53,-0.46,-1.33,-1.12,-2.91
NSRD0799,DTR Tails, 16,HIG5 DTR,P6,18.767000000000003,46.882338246315271,22.055,16.29,54.51,5.661,0.294,0.434,0.696,0.062,0.134,3.64,1.807,0.112,0.008,0.002,0.005,0.008,5e-4,0.094,0.002,0.053,0.016,0.002,0.001,0.008,0.009,0.94,0.41,7.62,0.66,8.69
NSRD0799,Calc Head, 16,HIG5 DTR,P6,40.03,100,22.865044341743687,44.26176067949038,27.24895363477392,2.8436392205845618,0.16120584561578816,0.21356170372220837,0.35179755183612293,0.031191756182862854,0.0665405695728204,1.813283612290782,0.902406220334749,0.05410174868848364,0.008,0.0012032350736947291,0.0044688233824631525,0.0048129402947789165,0.0023591181613789656,0.048318810891831133,0.011561179115663251,0.122584136897327,0.015468823382463151,0.0014688233824631527,0.0015311766175368474,0.004281763677242069,0.005281763677242068,47.9969365475893,-0.052123657257057164,2.865969273045217,-0.2854943792155883,2.528351236572571
NSRD0799,Head, 16,HIG5 DTR,P6,NA,NA,22.952999999999999,44.47,26.85,2.817,0.162,0.218,0.351,0.031,0.068,1.84,0.913,0.076,0.007,0.001,0.006,0.001,5e-4,0.05,0.012,0.121,0.017,0.002,5e-4,0.005,0.006,47.4,-0.07,2.86,-0.2,2.59
NSRD0799,DTR Mags, 17,HIG5 DTR,P1,27.587,68.936478584636902,103.58499999999999,56.49,16.6,1.447,0.087,0.102,0.198,0.023,0.027,0.78,0.593,0.033,0.005,5e-4,0.002,0.002,0.005,0.032,0.011,0.097,0.013,0.002,0.003,0.002,0.005,69.86,-0.1,0.57,-1.24,-0.77
NSRD0799,DTR Tails, 17,HIG5 DTR,P1,12.431000000000001,31.063521415363088,79.75,15.61,56.34,5.48,0.249,0.434,0.923,0.081,0.113,3.28,2.022,0.094,0.005,0.002,0.006,0.006,5e-4,0.094,0.002,0.016,0.011,0.001,5e-4,0.002,0.009,3.51,0.36,6.69,0.84,7.89
NSRD0799,Calc Head, 17,HIG5 DTR,P1,40.018000000000001,99.999999999999986,96.181009670648194,43.791232445399565,28.944643410465293,2.6997918186815935,0.13732290469288821,0.20513089109900545,0.4232105302613824,0.04101684242091059,0.05371462841721225,1.556588035384077,1.0368977210255383,0.051948748063371485,0.005,9.659528212304463e-4,0.003242540856614523,0.003242540856614523,0.003602141536308661,0.05125938327752511,0.00820428307261732,0.07183854765355589,0.012378729571692736,0.001689364785846369,0.002223411964615922,0.002,0.006242540856614523,49.249353540906576,0.04289219851067021,2.471087510620221,-0.5938787545604476,1.9201009545704435
NSRD0799,Head, 17,HIG5 DTR,P1,NA,NA,92.54,43.89,28.51,2.713,0.137,0.212,0.437,0.041,0.054,1.59,1.034,0.052,0.004,0.001,0.004,5e-4,5e-4,0.047,0.008,0.071,0.011,0.001,5e-4,0.002,0.006,49.1,0.01,2.64,-0.67,1.98
NSRD0799,DTR Mags, 17,HIG5 DTR,P2,24.942,62.30204326322626,78.876999999999995,60.42,12.56,1.101,0.07,0.07,0.141,0.017,0.018,0.554,0.46,0.022,0.005,5e-4,0.004,0.002,0.004,0.025,0.012,0.104,0.013,0.002,0.001,0.002,0.004,78.39,-0.17,-0.18,-1.32,-1.67
NSRD0799,DTR Tails, 17,HIG5 DTR,P2,15.091999999999999,37.69795673677374,59.862000000000002,15.17,57.25,5.485,0.252,0.441,0.919,0.083,0.112,3.27,2.026,0.108,0.006,0.002,0.003,0.008,5e-4,0.096,0.002,0.018,0.011,0.001,5e-4,0.005,0.007,2.5,0.34,6.7,0.85,7.89
NSRD0799,Calc Head, 17,HIG5 DTR,P2,40.033999999999999,100,71.708733526502471,43.361674576609886,29.407216865664186,2.7536784233401606,0.13861028126092823,0.20985941949343057,0.4342901034120997,0.04188065144627068,0.05343607933256731,1.577876504970775,1.0503500024978767,0.05442024279362542,0.005376979567367737,0.001065469351051606,0.0036230204326322623,0.004261877404206424,0.0026805715142129193,0.05176554928310935,0.008230204326322625,0.07157975720637459,0.012246040865264525,0.0016230204326322629,8.115102163161314e-4,0.003130938702103212,0.005130938702103211,49.78102063246241,0.02225957935754609,2.4136194234900334,-0.5019543388120098,1.9339246640355694
NSRD0799,Head, 17,HIG5 DTR,P2,NA,NA,63.744,43.95,28.54,2.691,0.134,0.21,0.435,0.041,0.055,1.6,1.032,0.064,0.004,0.001,0.003,5e-4,5e-4,0.048,0.008,0.07,0.01,0.001,5e-4,0.002,0.005,49.6,0,2.53,-0.55,1.98
NSRD0799,DTR Mags, 17,HIG5 DTR,P3,23.771999999999998,59.339507251441546,56.725999999999999,63.3,9.25,0.816,0.061,0.046,0.102,0.012,0.014,0.392,0.344,0.029,0.005,0.001,0.002,5e-4,5e-4,0.019,0.012,0.107,0.011,0.002,0.001,5e-4,0.001,84.33,-0.22,-0.59,-1.34,-2.15
NSRD0799,DTR Tails, 17,HIG5 DTR,P3,16.289000000000001,40.660492748558454,42.82,14.64,57.95,5.518,0.257,0.438,0.906,0.084,0.111,3.25,2.055,0.105,0.006,0.001,0.005,0.007,5e-4,0.1,0.002,0.02,0.011,0.001,5e-4,0.005,0.009,2.11,0.33,6.66,0.84,7.83
NSRD0799,Calc Head, 17,HIG5 DTR,P3,40.061,100,51.071751878385456,43.514604228551455,29.051659968547966,2.727856369037218,0.14069456578717457,0.20538913157434913,0.42891036169841,0.04127555477896209,0.053440677966101705,1.5540768827538005,1.0397010309278352,0.05990197448890442,0.005406604927485585,0.001,0.0032198147824567536,0.0031429320286562993,5e-4,0.05193499912633235,0.007933950725144155,0.07162537130875414,0.011,0.0015933950725144155,7.966975362572078e-4,0.0023297221736851303,0.004252839419884676,50.898942862135236,0.0036327101170715004,2.357885724270488,-0.45360125808142576,1.9079171763061333
NSRD0799,Head, 17,HIG5 DTR,P3,NA,NA,49.387,43.88,28.64,2.728,0.14,0.211,0.438,0.041,0.055,1.6,1.043,0.062,0.005,-0.001,-0.001,0.001,0.002,0.051,0.008,0.071,0.013,0.002,5e-4,0.004,0.007,49.8,-0.03,2.48,-0.49,1.96
NSRD0799,DTR Mags, 17,HIG5 DTR,P4,23.039000000000001,57.64649952459591,44.338000000000001,64.84,7.649,0.69,0.05,0.036,0.085,0.01,0.011,0.326,0.288,0.016,0.005,5e-4,0.003,0.001,0.002,0.016,0.013,0.109,0.011,0.002,5e-4,0.001,0.002,83.77,-0.28,-0.84,-1.27,-2.39
NSRD0799,DTR Tails, 17,HIG5 DTR,P4,16.927,42.35350047540409,29.827999999999999,14.29,58.46,5.56,0.262,0.437,0.902,0.085,0.113,3.27,2.074,0.105,0.006,0.001,0.005,0.007,0.001,0.099,0.002,0.025,0.018,0.001,5e-4,0.007,0.009,1.46,0.34,6.66,0.83,7.83
NSRD0799,Calc Head, 17,HIG5 DTR,P4,39.966000000000001,100,38.192507081018867,43.43030550968324,29.169237126557572,2.7526154731521792,0.13978942100785668,0.20583753690637038,0.4310280988840514,0.04176512535655307,0.05420057048491217,1.5728870539958961,1.044433518490717,0.05369461542310963,0.005423535004754041,7.117675023770205e-4,0.0038470700095080824,0.0035412100285242454,0.001576464995245959,0.0511534053945854,0.00834111494770555,0.07342305960066056,0.013964745033278285,0.001576464995245959,5e-4,0.0035412100285242454,0.004964745033278286,48.90883375869489,-0.017408297052494658,2.3365125356553067,-0.3805764900165141,1.938527748586298
NSRD0799,Head, 17,HIG5 DTR,P4,NA,NA,37.488,43.98,28.66,2.721,0.141,0.209,0.435,0.042,0.054,1.59,1.04,0.065,0.005,5e-4,0.003,0.001,0.002,0.05,0.008,0.072,0.011,0.001,5e-4,0.004,0.006,49.4,-0.06,2.47,-0.48,1.93
NSRD0799,DTR Mags, 17,HIG5 DTR,P5,21.801000000000002,54.501137471563212,32.213999999999999,67.98,4.327,0.419,0.036,0.022,0.058,0.006,0.006,0.205,0.158,0.013,0.005,5e-4,0.003,0.001,0.002,0.009,0.014,0.111,0.011,0.002,5e-4,5e-4,0.001,89.16,-0.35,-1.18,-1.3,-2.83
NSRD0799,DTR Tails, 17,HIG5 DTR,P5,18.200000000000003,45.498862528436788,27.375,14.24,58.48,5.522,0.26,0.422,0.866,0.084,0.108,3.19,2.081,0.113,0.006,0.002,0.002,0.007,5e-4,0.104,0.001,0.024,0.011,0.001,5e-4,0.006,0.008,1.59,0.35,6.5,0.84,7.69
NSRD0799,Calc Head, 17,HIG5 DTR,P5,40.001000000000005,100,30.012310042248941,43.52891127721808,28.96599902502437,2.7408069548261293,0.1379174520636984,0.20399545011374712,0.4256308092297692,0.041489112772180696,0.05240883977900552,1.563141046473838,1.0329431264218394,0.05849886252843679,0.005454988625284367,0.0011824829379265519,0.002545011374715632,0.0037299317517062074,0.001317517062073448,0.05222391940201496,0.008085147871303218,0.07141598960026,0.011,0.0015450113747156322,5e-4,0.003002437439064023,0.004184920376990575,49.31664608384791,-0.03150796230094247,2.3143126421839453,-0.32632434189145276,1.95648033799155
NSRD0799,Head, 17,HIG5 DTR,P5,NA,NA,29.846,43.82,28.51,2.709,0.136,0.209,0.431,0.042,0.055,1.59,1.039,0.059,0.004,0.001,0.002,0.001,5e-4,0.05,0.008,0.07,0.011,0.001,5e-4,0.003,0.006,49.3,-0.09,2.41,-0.37,1.95
NSRD0799,DTR Mags, 17,HIG5 DTR,P6,21.72,54.262016588388128,29.111000000000001,68.24,4.149,0.4,0.034,0.02,0.054,0.006,0.006,0.193,0.152,0.01,0.005,5e-4,0.002,0.001,0.002,0.011,0.014,0.111,0.011,0.002,0.002,5e-4,0.001,88.6,-0.4,-1.32,-1.16,-2.88
NSRD0799,DTR Tails, 17,HIG5 DTR,P6,18.308,45.737983411611872,22.228000000000002,13.98,58.74,5.597,0.269,0.425,0.879,0.084,0.108,3.24,2.074,0.111,0.006,0.002,0.004,0.006,5e-4,0.099,0.002,0.026,0.01,0.001,5e-4,0.006,0.007,1.2,0.36,6.51,0.89,7.76
NSRD0799,Calc Head, 17,HIG5 DTR,P6,40.027999999999999,100,25.962854601778755,43.42257020085939,29.117822524233038,2.777002997901469,0.14148426101728792,0.2052388328170281,0.43133836314579793,0.04167562706105726,0.05265274307984411,1.5866363545518138,1.03108404117118,0.05619536324572799,0.005457379834116118,0.001186069751174178,0.0029147596682322376,0.0032868991705805937,0.001313930248825822,0.05124942540221845,0.008511441990606576,0.07212271410012992,0.01054262016588388,0.0015426201658838813,0.001313930248825822,0.0030155890876386532,0.0037442790046967123,48.62500249825123,-0.0523913260717498,2.261284101129209,-0.2223713400619566,1.9865214349955027
NSRD0799,Head, 17,HIG5 DTR,P6,NA,NA,25.19,43.8,28.47,2.727,0.139,0.209,0.433,0.041,0.054,1.6,1.041,0.055,0.004,0.001,0.001,5e-4,5e-4,0.05,0.008,0.071,0.011,0.001,5e-4,0.003,0.005,49.8,-0.1,2.35,-0.27,1.98
NSRD0800,DTR Mags, 4,HIG5 DTR,P1,29.238,73.094999999999999,96.652000000000001,58.58,15.26,0.722,0.051,0.12,0.165,0.029,0.011,0.554,0.387,0.03,0.004,5e-4,0.004,0.004,0.003,0.011,0.005,0.04,0.008,0.001,5e-4,0.002,0.007,76.46,0.02,0.28,-1.44,-1.14
NSRD0800,DTR Tails, 4,HIG5 DTR,P1,10.762,26.905000000000001,82.105000000000004,14.03,62.27,3.398,0.16,0.579,1.007,0.129,0.102,2.84,1.496,0.141,0.006,5e-4,0.001,0.008,5e-4,0.037,5e-4,0.004,0.003,5e-4,5e-4,0.005,0.006,2.93,0.36,5.78,0.86,7
NSRD0800,Calc Head, 4,HIG5 DTR,P1,40,100,92.738129650000005,46.593822499999995,27.9080405,1.4419777999999999,0.08032645000000001,0.24349395000000001,0.3915401,0.055905,0.03548355,1.1690483,0.68537645,0.059864549999999996,0.004538100000000001,5e-4,0.0031928500000000005,0.0050762,0.002327375,0.0179953,0.003789275,0.0303142,0.00665475,8.654750000000001e-4,5e-4,0.0028071500000000004,0.00673095,56.6767535,0.111477,1.7597750000000003,-0.8211849999999999,1.0500670000000003
NSRD0800,Head, 4,HIG5 DTR,P1,NA,NA,84.293999999999997,46.87,27.21,1.469,0.072,0.256,0.413,0.057,0.034,1.24,0.688,0.046,0.003,5e-4,0.002,0.004,0.002,0.016,0.004,0.032,0.006,5e-4,5e-4,0.004,0.009,55.1,-0.05,1.87,-0.84,0.98
NSRD0800,DTR Mags, 4,HIG5 DTR,P2,26.709000000000003,66.772500000000008,62.728999999999999,63.57,10.01,0.463,0.033,0.074,0.101,0.018,0.009,0.34,0.255,0.026,0.003,5e-4,0.004,0.005,0.002,0.009,0.006,0.044,0.008,0.001,0.001,0.001,0.006,84.35,-0.23,-0.44,-1.46,-2.13
NSRD0800,DTR Tails, 4,HIG5 DTR,P2,13.290999999999997,33.227499999999992,59.082999999999998,13.21,63.23,3.505,0.155,0.596,0.995,0.135,0.097,2.92,1.541,0.135,0.007,5e-4,0.001,0.013,5e-4,0.037,5e-4,0.007,0.005,5e-4,5e-4,0.008,0.009,2.65,0.27,5.95,0.8,7.02
NSRD0800,Calc Head, 4,HIG5 DTR,P2,40,100,61.517525350000007,46.836631000000004,27.693675499999994,1.4737805499999996,0.07353755,0.24744754999999993,0.39805384999999993,0.056876174999999994,0.038240199999999995,1.1972694999999998,0.6823056499999999,0.062217974999999995,0.0043291,5e-4,0.0030031750000000003,0.0076581999999999996,0.0015015875000000001,0.018303699999999996,0.0041724875000000005,0.031705825,0.007003175,8.338625000000001e-4,8.338625000000001e-4,0.0033259249999999995,0.006996825,57.2031325,-0.06386250000000004,1.6832372499999997,-0.7090585000000001,0.9103162499999994
NSRD0800,Head, 4,HIG5 DTR,P2,NA,NA,54.771000000000001,46.86,27.4,1.481,0.078,0.258,0.418,0.058,0.039,1.26,0.695,0.056,0.003,5e-4,0.003,0.003,0.002,0.02,0.004,0.03,0.009,0.001,5e-4,0.005,0.011,55.67,-0.09,1.82,-0.75,0.98
NSRD0800,DTR Mags, 4,HIG5 DTR,P3,25.667999999999999,64.169999999999987,46.713999999999999,65.81,7.508,0.339,0.034,0.056,0.075,0.012,0.004,0.249,0.189,0.012,0.004,5e-4,0.004,0.003,0.003,0.008,0.006,0.044,0.008,0.002,5e-4,0.002,0.006,86.85,-0.3,-0.74,-1.43,-2.47
NSRD0800,DTR Tails, 4,HIG5 DTR,P3,14.332000000000001,35.83,45.786000000000001,14.64,61.48,3.735,0.177,0.587,0.926,0.131,0.102,2.75,1.501,0.131,0.008,5e-4,0.002,0.01,0.001,0.039,0.002,0.008,0.004,5e-4,5e-4,0.01,0.01,1.67,0.5,5.64,0.72,6.86
NSRD0800,Calc Head, 4,HIG5 DTR,P3,40,99.999999999999986,46.381497599999996,47.47578899999999,26.846167599999998,1.5557867999999997,0.08523689999999999,0.24625729999999998,0.37991329999999995,0.054637700000000004,0.03911339999999999,1.1451083,0.6590895999999999,0.054637700000000004,0.0054332,5e-4,0.0032833999999999997,0.0055081,0.0022833999999999997,0.0191073,0.004566799999999999,0.031101199999999992,0.006566799999999999,0.0014625499999999997,5e-4,0.0048664,0.0074332,56.330006,-0.01335999999999995,1.5459539999999998,-0.6596549999999998,0.8729390000000004
NSRD0800,Head, 4,HIG5 DTR,P3,NA,NA,41.432000000000002,46.94,27.24,1.477,0.071,0.258,0.416,0.057,0.04,1.24,0.691,0.052,0.003,5e-4,0.002,0.004,0.002,0.017,0.004,0.032,0.007,0.001,5e-4,0.006,0.009,55.48,-0.16,1.74,-0.67,0.91
NSRD0800,DTR Mags, 4,HIG5 DTR,P4,24.786000000000001,61.965000000000003,37.762,67.2,5.537,0.245,0.022,0.04,0.056,0.009,0.003,0.18,0.14,0.013,0.003,5e-4,0.005,0.003,5e-4,0.005,0.006,0.045,0.007,5e-4,5e-4,0.001,5e-4,90.7,-0.37,-0.99,-1.38,-2.74
NSRD0800,DTR Tails, 4,HIG5 DTR,P4,15.213999999999999,38.034999999999997,37.69,12.29,64.69,3.579,0.16,0.587,0.967,0.135,0.1,2.89,1.594,0.137,0.008,5e-4,0.003,0.015,0.002,0.042,5e-4,0.01,0.005,0.001,5e-4,0.012,0.013,1.4,0.32,5.9,0.75,6.97
NSRD0800,Calc Head, 4,HIG5 DTR,P4,40,100,37.734614800000003,46.3149815,28.03584355,1.5130868999999998,0.0744883,0.24805144999999995,0.4024988499999999,0.0569241,0.03989395,1.2107485,0.6930289,0.0601634,0.00490175,5e-4,0.0042393000000000005,0.0075642,0.001070525,0.019072949999999998,0.0039080750000000004,0.03168775,0.006239300000000001,6.901750000000001e-4,5e-4,0.00518385,0.005254374999999999,56.734745000000004,-0.10755850000000003,1.6306114999999999,-0.5698545,0.9531984999999992
NSRD0800,Head, 4,HIG5 DTR,P4,NA,NA,33.915999999999997,47.1,27.18,1.471,0.078,0.256,0.416,0.057,0.039,1.24,0.691,0.049,0.003,5e-4,0.003,0.002,0.002,0.017,0.004,0.03,0.007,0.001,5e-4,0.006,0.008,55.1,-0.16,1.68,-0.56,0.96
NSRD0800,DTR Mags, 4,HIG5 DTR,P5,24.060000000000002,60.150000000000006,31.744,69.33,3.338,0.154,0.023,0.029,0.04,0.005,0.002,0.127,0.083,0.007,0.004,5e-4,0.004,0.002,0.005,0.009,0.007,0.045,0.01,0.002,5e-4,0.003,0.005,92.24,-0.43,-1.22,-1.3,-2.95
NSRD0800,DTR Tails, 4,HIG5 DTR,P5,15.939999999999998,39.849999999999994,29.707000000000001,12.22,64.99,3.554,0.166,0.571,0.941,0.134,0.093,2.82,1.6,0.128,0.005,5e-4,0.003,0.012,5e-4,0.039,5e-4,0.009,0.004,5e-4,5e-4,0.01,0.008,1.4,0.33,5.77,0.71,6.81
NSRD0800,Calc Head, 4,HIG5 DTR,P5,40,100,30.9322555,46.571665,27.906321999999992,1.5089,0.07998549999999999,0.24498699999999995,0.3990484999999999,0.05640649999999999,0.03826349999999999,1.2001604999999997,0.6875245,0.0552185,0.0043985000000000005,5e-4,0.0036015,0.005985000000000001,0.0032067500000000004,0.020954999999999994,0.0044097500000000005,0.030654,0.007609,0.00140225,5e-4,0.0057894999999999995,0.0061955000000000005,56.040259999999996,-0.12714000000000003,1.5655149999999995,-0.49901500000000015,0.9393599999999995
NSRD0800,Head, 4,HIG5 DTR,P5,NA,NA,28.199000000000002,46.74,27.58,1.51,0.072,0.26,0.422,0.058,0.039,1.25,0.7,0.053,0.003,5e-4,0.003,0.004,5e-4,0.018,0.004,0.032,0.007,0.001,5e-4,0.007,0.008,54.71,-0.19,1.65,-0.46,1
NSRD0800,DTR Mags, 4,HIG5 DTR,P6,24.084000000000003,60.210000000000008,27.878,69.49,2.97,0.149,0.017,0.026,0.036,0.004,0.001,0.11,0.071,0.067,0.004,5e-4,0.004,5e-4,0.003,0.007,0.007,0.045,0.008,0.002,0.001,0.002,0.005,93.01,-0.49,-1.35,-1.2,-3.04
NSRD0800,DTR Tails, 4,HIG5 DTR,P6,15.915999999999997,39.789999999999992,24.628,11.99,65.12,3.599,0.16,0.587,0.96,0.136,0.094,2.9,1.609,0.138,0.007,5e-4,0.003,0.016,5e-4,0.042,5e-4,0.011,0.004,5e-4,5e-4,0.012,0.01,0.98,0.33,5.92,0.37,6.62
NSRD0800,Calc Head, 4,HIG5 DTR,P6,40,100,26.584825000000002,46.610749999999996,27.699484999999996,1.521755,0.07389969999999998,0.24922189999999997,0.40365959999999995,0.05652279999999999,0.038004699999999995,1.220141,0.6829701999999999,0.0952509,0.0051937,5e-4,0.0036021000000000004,0.006667449999999999,0.0020052500000000005,0.0209265,0.004413650000000001,0.031471400000000004,0.006408400000000001,0.0014031500000000001,8.010500000000001e-4,0.005978999999999999,0.006989499999999999,56.39126300000001,-0.16372200000000006,1.5427329999999995,-0.5752970000000002,0.8037139999999994
NSRD0800,Head, 4,HIG5 DTR,P6,NA,NA,24.015999999999998,47,27.31,1.488,0.077,0.256,0.415,0.057,0.04,1.24,0.697,0.051,0.003,5e-4,0.003,0.007,0.002,0.018,0.004,0.031,0.015,0.001,5e-4,0.008,0.007,54.9,-0.21,1.58,-0.39,0.98
NSRD0800,DTR Mags, 5,HIG5 DTR,P1,27.745999999999999,69.364999999999995,98.448999999999998,57.85,15.48,1.061,0.068,0.11,0.185,0.024,0.057,0.674,0.433,0.071,0.005,5e-4,0.004,5e-4,0.002,0.012,0.01,0.088,0.01,0.001,5e-4,0.002,0.01,76.65,-0.16,0.31,-1.34,-1.19
NSRD0800,DTR Tails, 5,HIG5 DTR,P1,12.254000000000001,30.635000000000002,82.805000000000007,14.78,58.12,4.751,0.23,0.52,0.922,0.094,0.33,3.29,1.742,0.082,0.007,5e-4,0.002,0.009,0.001,0.044,0.002,0.013,0.013,0.001,5e-4,0.006,0.011,3.85,0.34,6.36,1.04,7.74
NSRD0800,Calc Head, 5,HIG5 DTR,P1,40,100,93.656460599999988,44.6555055,28.542764,2.1914315,0.11762870000000002,0.2356035,0.41077995,0.045444500000000006,0.14063355000000002,1.4754116,0.8340121500000001,0.07436985,0.005612700000000001,5e-4,0.0033872999999999998,0.003103975,0.0016936499999999999,0.021803200000000002,0.007549200000000001,0.06502374999999999,0.010919050000000001,0.001,5e-4,0.0032254,0.010306349999999999,54.34772,-0.0068249999999999925,2.1634175,-0.6108870000000001,1.5457055000000002
NSRD0800,Head, 5,HIG5 DTR,P1,NA,NA,86.745000000000005,44.92,28.08,2.248,0.117,0.245,0.429,0.046,0.148,1.55,0.84,0.039,0.005,5e-4,0.004,0.004,0.004,0.025,0.008,0.066,0.011,0.002,5e-4,0.005,0.012,52.21,-0.02,2.35,-0.64,1.69
NSRD0800,DTR Mags, 5,HIG5 DTR,P2,25.118000000000002,62.795000000000002,63.34,62.42,10.71,0.72,0.054,0.069,0.123,0.017,0.035,0.436,0.31,0.012,0.005,5e-4,0.006,0.004,0.002,0.011,0.011,0.094,0.01,0.001,0.001,0.001,0.005,77.81,-0.24,-0.41,-1.37,-2.02
NSRD0800,DTR Tails, 5,HIG5 DTR,P2,14.881999999999998,37.204999999999991,53.889000000000003,14.15,59.24,4.821,0.23,0.521,0.921,0.095,0.311,3.32,1.741,0.089,0.009,5e-4,0.003,0.011,0.003,0.049,0.002,0.017,0.01,0.001,5e-4,0.008,0.014,2.37,0.38,6.4,0.97,7.75
NSRD0800,Calc Head, 5,HIG5 DTR,P2,40,100,59.82375545,44.4611465,28.765586499999994,2.2457770499999996,0.11948079999999997,0.23716659999999998,0.41989589999999993,0.04601989999999999,0.13768579999999997,1.5089921999999996,0.8424035499999999,0.040647849999999985,0.0064881999999999995,5e-4,0.0048838499999999995,0.006604349999999998,0.00237205,0.025137899999999994,0.007651549999999999,0.06535215,0.01,0.001,8.13975e-4,0.0036043499999999997,0.008348449999999999,49.742548,-0.009329000000000037,2.1236604999999997,-0.4994030000000002,1.6149284999999995
NSRD0800,Head, 5,HIG5 DTR,P2,NA,NA,53.527999999999999,44.53,28.34,2.222,0.122,0.247,0.429,0.046,0.146,1.56,0.849,0.038,0.005,5e-4,0.003,0.001,0.002,0.021,0.007,0.064,0.01,0.001,5e-4,0.005,0.008,52.59,-0.07,2.23,-0.47,1.69
NSRD0800,DTR Mags, 5,HIG5 DTR,P3,23.975999999999999,59.939999999999991,46.02,64.9,8.044,0.533,0.051,0.05,0.093,0.013,0.024,0.325,0.235,0.019,0.005,5e-4,0.008,0.006,0.005,0.013,0.012,0.097,0.016,0.002,5e-4,0.003,0.007,87.24,-0.28,-0.79,-1.34,-2.41
NSRD0800,DTR Tails, 5,HIG5 DTR,P3,16.024000000000001,40.06,41.578000000000003,13.87,59.39,4.848,0.234,0.515,0.902,0.096,0.309,3.3,1.74,0.085,0.008,5e-4,0.002,0.008,0.001,0.045,0.002,0.017,0.009,0.001,5e-4,0.008,0.01,2.93,0.33,6.36,0.94,7.63
NSRD0800,Calc Head, 5,HIG5 DTR,P3,40,100,44.240534800000006,44.457381999999996,28.613207600000006,2.261589,0.1243098,0.23627900000000002,0.4170854,0.0462498,0.138171,1.516785,0.8379030000000001,0.045439600000000004,0.0062017999999999995,5e-4,0.005596399999999999,0.0068012,0.0033975999999999993,0.025819199999999997,0.007994,0.064952,0.013195799999999997,0.0015994,5e-4,0.005003,0.008201799999999999,53.46541399999998,-0.035633999999999964,2.0742900000000004,-0.42663199999999996,1.6120240000000001
NSRD0800,Head, 5,HIG5 DTR,P3,NA,NA,39.862000000000002,44.81,28.19,2.254,0.118,0.245,0.429,0.047,0.146,1.56,0.849,0.036,0.005,5e-4,0.004,0.011,0.004,0.024,0.008,0.066,0.026,0.001,5e-4,0.006,0.01,52.59,-0.1,2.2,-0.45,1.65
NSRD0800,DTR Mags, 5,HIG5 DTR,P4,23.16,57.9,36.843000000000004,67.29,5.539,0.375,0.037,0.036,0.065,0.009,0.014,0.225,0.156,0.01,0.005,5e-4,0.004,0.004,0.002,0.007,0.012,0.098,0.011,0.001,5e-4,0.002,0.005,92.24,-0.34,-1.09,-1.32,-2.75
NSRD0800,DTR Tails, 5,HIG5 DTR,P4,16.84,42.1,29.905999999999999,13.63,59.63,4.905,0.232,0.512,0.885,0.097,0.301,3.25,1.746,0.082,0.007,5e-4,0.001,0.01,5e-4,0.045,0.002,0.021,0.011,0.001,5e-4,0.008,0.009,1.53,0.35,6.28,0.96,7.59
NSRD0800,Calc Head, 5,HIG5 DTR,P4,40,100,33.922522999999998,44.69914000000001,28.311311,2.2821300000000004,0.119095,0.23639600000000002,0.41022000000000003,0.046048,0.134827,1.498525,0.8253900000000001,0.040312,0.005842000000000001,5e-4,0.002737,0.0065260000000000006,0.0013685,0.022998000000000005,0.00779,0.065583,0.011,0.001,5e-4,0.0045260000000000005,0.006683999999999999,54.051089999999995,-0.049510000000000005,2.0127700000000006,-0.36012,1.60314
NSRD0800,Head, 5,HIG5 DTR,P4,NA,NA,30.863,44.58,28.1,2.256,0.118,0.243,0.428,0.046,0.146,1.55,0.847,0.035,0.005,5e-4,0.003,0.005,0.002,0.02,0.007,0.065,0.036,0.001,5e-4,0.006,0.009,52.98,-0.11,2.07,-0.31,1.65
NSRD0800,DTR Mags, 5,HIG5 DTR,P5,22.557000000000002,56.392499999999998,30.823,69.04,3.416,0.236,0.034,0.026,0.048,0.006,0.008,0.16,0.097,0.01,0.005,5e-4,0.006,0.003,0.007,0.009,0.013,0.099,0.013,0.002,0.002,0.003,0.007,94.94,-0.41,-1.33,-1.27,-3.01
NSRD0800,DTR Tails, 5,HIG5 DTR,P5,17.442999999999998,43.607499999999995,30.327000000000002,12.95,60.78,4.893,0.236,0.505,0.884,0.097,0.301,3.25,1.779,0.091,0.006,5e-4,0.003,0.009,5e-4,0.045,0.002,0.022,0.009,0.001,5e-4,0.01,0.013,1.53,0.34,6.22,0.97,7.53
NSRD0800,Calc Head, 5,HIG5 DTR,P5,40,100,30.606706799999998,44.58055325,28.431006299999993,2.2668012749999997,0.12208714999999998,0.23487992499999996,0.41255869999999994,0.045682824999999996,0.135769975,1.5074717499999997,0.8304781499999998,0.04532207499999999,0.005436075,5e-4,0.0046917750000000005,0.005616449999999999,0.004165512499999999,0.024698699999999994,0.008203175,0.065422225,0.0112557,0.0015639249999999999,0.0013458874999999998,0.006052525,0.009616449999999999,54.206234249999994,-0.08294374999999997,1.9623662499999994,-0.2931920000000001,1.5862304999999999
NSRD0800,Head, 5,HIG5 DTR,P5,NA,NA,25.963000000000001,44.78,28.18,2.248,0.118,0.244,0.428,0.046,0.147,1.55,0.845,0.036,0.005,5e-4,0.005,0.006,0.003,0.023,0.007,0.065,0.014,0.001,5e-4,0.007,0.011,51.63,-0.13,2,-0.22,1.65
NSRD0800,DTR Mags, 5,HIG5 DTR,P6,22.264000000000003,55.660000000000011,27.492000000000001,69.62,2.793,0.2,0.031,0.022,0.042,0.005,0.006,0.132,0.076,0.002,0.005,5e-4,0.005,0.002,0.004,0.009,0.012,0.097,0.012,0.001,5e-4,0.002,0.003,95.13,-0.48,-1.45,-1.16,-3.09
NSRD0800,DTR Tails, 5,HIG5 DTR,P6,17.735999999999997,44.339999999999989,23.858000000000001,12.77,60.82,4.911,0.233,0.506,0.889,0.098,0.294,3.28,1.781,0.081,0.007,5e-4,0.001,0.01,5e-4,0.045,0.002,0.025,0.009,0.001,5e-4,0.009,0.01,0.84,0.37,6.24,1,7.61
NSRD0800,Calc Head, 5,HIG5 DTR,P6,40,100,25.8806844,44.412710000000004,28.52217179999999,2.2888573999999995,0.12056679999999999,0.23660559999999997,0.41755979999999987,0.04623619999999999,0.13369919999999996,1.5278231999999994,0.8319969999999998,0.037028599999999995,0.0058868,5e-4,0.0032264000000000004,0.005547199999999999,0.0024481000000000004,0.024962399999999992,0.0075660000000000015,0.06507520000000001,0.0106698,0.001,5e-4,0.005103799999999999,0.0061037999999999995,53.32181400000001,-0.10311000000000008,1.9597459999999995,-0.20225600000000013,1.654379999999999
NSRD0800,Head, 5,HIG5 DTR,P6,NA,NA,22.248999999999999,44.87,28.16,2.225,0.123,0.245,0.432,0.046,0.145,1.55,0.845,0.041,0.005,5e-4,0.005,0.004,0.005,0.023,0.008,0.065,0.018,0.002,5e-4,0.008,0.013,52.21,-0.15,2,-0.19,1.66
NSRD0800,DTR Mags, 6,HIG5 DTR,P1,24.347999999999999,60.870000000000005,76.706999999999994,61.26,11.58,1.055,0.079,0.062,0.144,0.016,0.026,0.594,0.328,0.014,0.006,5e-4,0.004,0.012,0.002,0.013,0.014,0.136,0.013,0.001,5e-4,0.002,0.008,81.08,-0.18,-0.18,-1.3,-1.66
NSRD0800,DTR Tails, 6,HIG5 DTR,P1,15.652000000000001,39.130000000000003,67.718999999999994,16.1,55.54,5.566,0.269,0.372,0.967,0.095,0.301,3.39,1.583,0.084,0.007,5e-4,5e-4,0.012,5e-4,0.045,0.003,0.022,0.01,5e-4,5e-4,0.007,0.007,3.95,0.36,6.32,1.07,7.75
NSRD0800,Calc Head, 6,HIG5 DTR,P1,40,100,73.189995600000003,43.58889200000001,28.781548,2.8201543000000004,0.153347,0.18330300000000002,0.46603989999999995,0.0469127,0.13360750000000002,1.6880747999999999,0.8190815,0.041391,0.006391300000000001,5e-4,0.0026304500000000003,0.012000000000000002,0.0014130500000000001,0.025521600000000002,0.0096957,0.09139180000000001,0.0118261,8.043500000000001e-4,5e-4,0.003956500000000001,0.007608700000000001,50.89903100000001,0.031302,2.3634500000000003,-0.3726190000000001,2.022133
NSRD0800,Head, 6,HIG5 DTR,P1,NA,NA,64.75,43.66,28.42,2.844,0.154,0.191,0.484,0.047,0.118,1.74,0.827,0.047,0.005,5e-4,0.005,0.007,0.002,0.026,0.01,0.09,0.015,0.001,5e-4,0.005,0.01,49.32,0.01,2.52,-0.41,2.12
NSRD0800,DTR Mags, 6,HIG5 DTR,P2,22.914000000000001,57.285000000000011,67.323999999999998,62.88,9.843,0.889,0.076,0.051,0.116,0.013,0.021,0.489,0.282,0.015,0.006,5e-4,0.005,0.002,0.003,0.013,0.015,0.135,0.011,0.001,5e-4,0.003,0.006,84.35,-0.25,-0.52,-1.23,-2
NSRD0800,DTR Tails, 6,HIG5 DTR,P2,17.085999999999999,42.714999999999996,49.816000000000003,16.13,55.97,5.663,0.272,0.374,0.964,0.094,0.319,3.43,1.591,0.089,0.008,5e-4,5e-4,0.016,0.001,0.047,0.003,0.026,0.012,0.001,5e-4,0.008,0.009,3.21,0.47,6.3,1.05,7.82
NSRD0800,Calc Head, 6,HIG5 DTR,P2,40,100,59.845457800000005,42.9107375,29.546148049999996,2.9282141,0.15972139999999999,0.18896944999999998,0.47822319999999996,0.04759914999999999,0.1482907,1.74524815,0.84113935,0.046609099999999994,0.0068543,5e-4,0.003077825,0.0079801,0.0021457000000000004,0.027523100000000002,0.009874200000000001,0.08844065000000002,0.011427149999999999,0.001,5e-4,0.00513575,0.00728145,49.691049,0.05754799999999996,2.3931629999999995,-0.25609800000000016,2.1946129999999995
NSRD0800,Head, 6,HIG5 DTR,P2,NA,NA,48.930999999999997,43.36,28.75,2.917,0.161,0.192,0.489,0.047,0.143,1.76,0.838,0.044,0.005,5e-4,0.005,0.006,0.003,0.025,0.01,0.089,0.026,0.001,5e-4,0.006,0.01,49.13,-0.01,2.49,-0.29,2.19
NSRD0800,DTR Mags, 6,HIG5 DTR,P3,22.393999999999998,55.984999999999999,49.637,64.51,7.999,0.735,0.06,0.039,0.09,0.01,0.017,0.382,0.23,0.064,0.006,5e-4,0.004,5e-4,0.001,0.009,0.015,0.136,0.009,0.001,5e-4,0.002,0.006,86.66,-0.29,-0.8,-1.24,-2.33
NSRD0800,DTR Tails, 6,HIG5 DTR,P3,17.606000000000002,44.015000000000001,39.213000000000001,15.65,56.09,5.696,0.278,0.372,0.96,0.095,0.312,3.44,1.593,0.088,0.009,5e-4,0.001,0.015,5e-4,0.047,0.003,0.025,0.013,0.001,5e-4,0.008,0.01,1.95,0.37,6.37,1,7.74
NSRD0800,Calc Head, 6,HIG5 DTR,P3,40,100,45.048876399999997,43.00427100000001,29.16625365,2.9185841499999996,0.1559527,0.18556995,0.4729304999999999,0.04741275,0.14684425,1.7279787,0.8299244499999999,0.07456360000000001,0.007320449999999999,5e-4,0.00267955,0.006882174999999999,7.799249999999999e-4,0.025725699999999997,0.0097182,0.08714335000000001,0.0107606,0.001,5e-4,0.0046409,0.0077605999999999994,49.3748935,4.990000000000094e-4,2.3558755000000002,-0.25406400000000007,2.1023105
NSRD0800,Head, 6,HIG5 DTR,P3,NA,NA,38.21,43.26,28.67,2.908,0.154,0.19,0.486,0.047,0.142,1.76,0.842,0.046,0.005,5e-4,0.005,0.013,0.002,0.025,0.01,0.089,0.027,0.001,5e-4,0.006,0.01,48.94,-0.04,2.47,-0.27,2.16
NSRD0800,DTR Mags, 6,HIG5 DTR,P4,21.61,54.024999999999999,37.606999999999999,66.96,5.642,0.511,0.056,0.03,0.067,0.007,0.011,0.28,0.162,0.012,0.006,5e-4,0.006,0.003,0.003,0.01,0.016,0.14,0.012,0.001,5e-4,0.002,0.005,90.32,-0.37,-1.11,-1.2,-2.68
NSRD0800,DTR Tails, 6,HIG5 DTR,P4,18.39,45.975000000000001,31.888000000000002,15.31,56.46,5.736,0.282,0.369,0.949,0.094,0.29,3.44,1.602,0.09,0.007,5e-4,5e-4,0.014,0.001,0.046,0.003,0.028,0.012,0.001,5e-4,0.009,0.009,1.67,0.37,6.4,0.96,7.73
NSRD0800,Calc Head, 6,HIG5 DTR,P4,40,100,34.977689749999996,43.2139125,29.0055755,2.9131937500000005,0.1599035,0.18585525,0.47249949999999996,0.04699825,0.13927024999999998,1.73281,0.82404,0.04786049999999999,0.006459749999999999,5e-4,0.003471375,0.00805725,0.0020805000000000003,0.026551,0.01002325,0.08850799999999999,0.012000000000000002,0.001,5e-4,0.00521825,0.006839,49.5631625,-0.029784999999999968,2.3427225000000003,-0.20693999999999996,2.1059975
NSRD0800,Head, 6,HIG5 DTR,P4,NA,NA,30.117999999999999,43.52,28.62,2.897,0.159,0.191,0.487,0.047,0.125,1.75,0.838,0.043,0.006,5e-4,0.003,0.01,0.003,0.024,0.01,0.089,0.017,0.001,5e-4,0.006,0.009,47.98,-0.07,2.4,-0.18,2.15
NSRD0800,DTR Mags, 6,HIG5 DTR,P5,21.036999999999999,52.592500000000001,30.588000000000001,68.87,3.593,0.369,0.045,0.022,0.05,0.005,0.009,0.197,0.103,0.013,0.005,5e-4,0.005,0.002,0.002,0.007,0.016,0.14,0.011,0.001,5e-4,0.002,0.003,93.97,-0.41,-1.32,-1.18,-2.91
NSRD0800,DTR Tails, 6,HIG5 DTR,P5,18.963000000000001,47.407499999999999,27.376000000000001,15.22,56.85,5.767,0.281,0.365,0.941,0.094,0.293,3.42,1.618,0.097,0.007,5e-4,0.002,0.016,0.001,0.047,0.003,0.033,0.013,0.001,5e-4,0.01,0.01,1.4,0.41,6.23,0.99,7.63
NSRD0800,Calc Head, 6,HIG5 DTR,P5,40,100,29.0652711,43.43587625,28.840812274999998,2.92805685,0.1568817,0.184607725,0.4724008249999999,0.04719267499999999,0.1436373,1.724943725,0.8212236250000001,0.0528223,0.00594815,5e-4,0.0035777749999999996,0.00863705,0.001525925,0.025963,0.009837025000000001,0.08927397500000002,0.01194815,0.001,5e-4,0.0057926,0.006318525,50.08487725,-0.0212585,2.25926625,-0.15125724999999995,2.0867504999999995
NSRD0800,Head, 6,HIG5 DTR,P5,NA,NA,25.053999999999998,43.23,28.72,2.913,0.155,0.19,0.486,0.047,0.134,1.76,0.843,0.047,0.005,5e-4,0.002,0.013,5e-4,0.023,0.009,0.09,0.025,0.001,5e-4,0.006,0.005,47.4,-0.07,2.36,-0.13,2.16
NSRD0800,DTR Mags, 6,HIG5 DTR,P6,20.834,52.085000000000001,26.631,69.34,2.989,0.288,0.037,0.02,0.043,0.004,0.005,0.168,0.086,0.004,0.006,5e-4,0.005,0.009,0.006,0.007,0.017,0.14,0.012,0.002,0.002,0.003,0.007,94.17,-0.49,-1.46,-1.05,-3
NSRD0800,DTR Tails, 6,HIG5 DTR,P6,19.166,47.914999999999999,21.768999999999998,15.11,56.81,5.751,0.282,0.366,0.937,0.095,0.284,3.45,1.615,0.092,0.009,5e-4,0.001,0.016,0.003,0.047,0.003,0.034,0.012,0.001,5e-4,0.011,0.013,1.12,0.41,6.31,0.99,7.71
NSRD0800,Calc Head, 6,HIG5 DTR,P6,40,100,24.301372700000002,43.3556955,28.777332150000003,2.90559645,0.15439175,0.18578589999999998,0.4713601,0.047602649999999996,0.13868285,1.7405703,0.8186203499999999,0.046165199999999997,0.00743745,5e-4,0.0030834,0.01235405,0.00456255,0.026166000000000002,0.0102919,0.08921010000000001,0.012000000000000002,0.00152085,0.0012812750000000001,0.0068332,0.009874899999999999,49.5850925,-0.05876500000000004,2.2629954999999997,-0.07253399999999999,2.1316965
NSRD0800,Head, 6,HIG5 DTR,P6,NA,NA,20.667000000000002,43.57,28.61,2.898,0.16,0.192,0.487,0.047,0.13,1.77,0.842,0.054,0.005,5e-4,0.002,0.004,0.002,0.028,0.01,0.089,0.011,0.001,5e-4,0.007,0.009,49.13,-0.11,2.3,-0.02,2.17
NSRD0800,DTR Mags, 8,HIG5 DTR,P1,23.806000000000001,59.515000000000008,68.058000000000007,62.5,9.721,0.903,0.084,0.076,0.105,0.012,0.019,0.618,0.246,0.016,0.008,5e-4,0.005,0.003,0.003,0.013,0.017,0.218,0.022,0.001,5e-4,0.002,0.004,83,-0.17,0.06,-1.33,-1.44
NSRD0800,DTR Tails, 8,HIG5 DTR,P1,16.193999999999999,40.484999999999999,64.721999999999994,18.08,51.83,5.441,0.279,0.431,0.674,0.073,0.167,3.69,1.448,0.098,0.007,0.001,0.001,0.012,5e-4,0.04,0.004,0.038,0.023,0.001,5e-4,0.007,0.009,2.65,0.44,8.05,0.63,9.12
