Repository: mclauson-fortescue/IB_regression_review_082024

updates to comments to first pass regression review for IB.

File: data/DTR_OPF_extraction.csv (part 13 of 13)
hole_id,type,comp_no,process_method,pass,mass_g,mass_pct,D80_micron,Fe_pct_XRF,SiO2_pct_XRF,Al2O3_pct_XRF,TiO2_pct_XRF,Mn_pct_XRF,CaO_pct_XRF,P_pct_XRF,S_pct_XRF,MgO_pct_XRF,K2O_pct_XRF,Na2O_pct_XRF,Zn_pct_XRF,As_pct_XRF,Cl_pct_XRF,Cu_pct_XRF,Pb_pct_XRF,Ba_pct_XRF,V_pct_XRF,Cr_pct_XRF,Ni_pct_XRF,Co_pct_XRF,Sn_pct_XRF,Zr_pct_XRF,Sr_pct_XRF,Fe3O4_pct_SATMAGAN,LOI_371_pct,LOI_650_pct,LOI_1000_pct,LOI_total_pct
NSRD0800,Calc Head, 8,HIG5 DTR,P1,40,100,66.707420400000004,44.516563000000005,26.768828649999996,2.7402093,0.16294575000000003,0.21972175,0.33535964999999995,0.03669585,0.07891780000000001,1.8616991999999999,0.7326296999999999,0.0491977,0.007595150000000002,7.024250000000001e-4,0.0033806,0.006643650000000001,0.0019878750000000005,0.023930949999999996,0.011736950000000001,0.14512700000000003,0.02240485,0.001,5e-4,0.00402425,0.00602425,50.47030250000001,0.0769585,3.2947515000000003,-0.5364940000000001,2.835215999999999
NSRD0800,Head, 8,HIG5 DTR,P1,NA,NA,62.220999999999997,44.67,26.24,2.77,0.16,0.225,0.345,0.037,0.075,1.9,0.744,0.042,0.007,5e-4,0.002,0.011,0.002,0.022,0.012,0.146,0.012,0.001,5e-4,0.005,0.007,50.67,0.06,3.41,-0.56,2.91
NSRD0800,DTR Mags, 8,HIG5 DTR,P2,22.745000000000001,56.862500000000004,54.661000000000001,64.32,7.964,0.744,0.071,0.06,0.086,0.01,0.016,0.498,0.201,0.014,0.009,5e-4,0.005,0.012,0.005,0.011,0.018,0.224,0.04,0.002,5e-4,0.003,0.006,84.93,-0.22,-0.33,-1.33,-1.88
NSRD0800,DTR Tails, 8,HIG5 DTR,P2,17.254999999999999,43.137499999999996,50.027999999999999,17.89,52.36,5.579,0.286,0.434,0.676,0.074,0.163,3.72,1.453,0.102,0.008,5e-4,0.001,0.008,5e-4,0.045,0.004,0.039,0.013,0.001,5e-4,0.008,0.011,1.4,0.45,8.02,0.62,9.09
NSRD0800,Calc Head, 8,HIG5 DTR,P2,40,100,52.662439625000005,44.29125875,27.115324499999996,2.8296981249999997,0.16374562499999995,0.22133424999999998,0.34051125,0.037607999999999996,0.07941212499999999,1.8878902499999999,0.7410815,0.05196099999999999,0.008568625,5e-4,0.0032745,0.010274499999999999,0.0030588125,0.025666750000000002,0.01196075,0.14419562500000002,0.028352875000000003,0.0015686250000000001,5e-4,0.005156875,0.008156875,48.89724625000001,0.06902124999999998,3.2719812499999996,-0.4888187500000001,2.85218375
NSRD0800,Head, 8,HIG5 DTR,P2,NA,NA,49.817999999999998,44.49,26.5,2.818,0.169,0.229,0.351,0.038,0.07,1.92,0.753,0.048,0.008,5e-4,0.002,0.003,0.004,0.026,0.012,0.145,0.013,0.001,5e-4,0.006,0.012,49.32,0.06,3.4,-0.52,2.94
NSRD0800,DTR Mags, 8,HIG5 DTR,P3,22.248999999999999,55.622499999999995,45.215000000000003,65.64,6.551,0.619,0.067,0.049,0.071,0.008,0.013,0.403,0.164,0.022,0.009,5e-4,0.005,0.005,0.003,0.007,0.018,0.225,0.019,0.001,5e-4,0.002,0.006,88.97,-0.26,-0.63,-1.32,-2.21
NSRD0800,DTR Tails, 8,HIG5 DTR,P3,17.751000000000001,44.377500000000005,42.18,17.61,52.37,5.589,0.282,0.433,0.675,0.074,0.161,3.74,1.458,0.102,0.008,0.001,5e-4,0.009,5e-4,0.041,0.004,0.044,0.014,0.001,5e-4,0.008,0.009,1.67,0.44,8.03,0.63,9.1
NSRD0800,Calc Head, 8,HIG5 DTR,P3,40,100,43.868142875000004,44.32548675,26.884326725,2.8245617500000004,0.162411625,0.21940960000000004,0.33904010000000007,0.03728915,0.0786787,1.883877175,0.7382448500000001,0.057502,0.008556224999999999,7.218875000000001e-4,0.0030030124999999995,0.006775100000000001,0.0018905625,0.02208835,0.01178715,0.14467672499999998,0.016781124999999997,0.001,5e-4,0.004662650000000001,0.007331325,50.22844249999999,0.05064250000000003,3.2130915000000004,-0.45463875000000004,2.8090952500000004
NSRD0800,Head, 8,HIG5 DTR,P3,NA,NA,35.225000000000001,44.54,26.36,2.812,0.162,0.222,0.347,0.037,0.067,1.91,0.753,0.047,0.007,5e-4,0.002,0.004,0.002,0.022,0.012,0.146,0.012,0.001,5e-4,0.005,0.009,49.52,0.04,3.35,-0.46,2.93
NSRD0800,DTR Mags, 8,HIG5 DTR,P4,21.515000000000001,53.787500000000001,36.92,67.3,4.761,0.458,0.055,0.036,0.055,0.005,0.01,0.311,0.119,0.009,0.009,5e-4,0.005,0.007,0.006,0.008,0.02,0.23,0.031,0.002,0.002,0.003,0.008,91.09,-0.32,-0.95,-1.3,-2.57
NSRD0800,DTR Tails, 8,HIG5 DTR,P4,18.484999999999999,46.212499999999999,30.481000000000002,17.42,52.65,5.606,0.289,0.434,0.674,0.076,0.16,3.76,1.452,0.097,0.007,0.001,5e-4,0.01,5e-4,0.039,0.003,0.048,0.018,5e-4,5e-4,0.007,0.004,1.12,0.44,8.12,0.61,9.17
NSRD0800,Calc Head, 8,HIG5 DTR,P4,40,100,33.944377125000003,44.249205,26.891704124999997,2.8370195000000002,0.16313724999999998,0.21992574999999998,0.34105537500000005,0.037810874999999994,0.07931875,1.9048691249999998,0.735012625,0.049667,0.00807575,7.310624999999999e-4,0.0029204375,0.008386375,0.0034583125000000004,0.022325875000000002,0.012143875,0.14589325,0.024992375,0.0013068125,0.0013068125,0.0048485,0.0061515,49.51261375,0.03121500000000001,3.2414737499999995,-0.41734125,2.8553475
NSRD0800,Head, 8,HIG5 DTR,P4,NA,NA,30.625,44.65,26.45,2.806,0.168,0.225,0.348,0.037,0.074,1.92,0.756,0.046,0.008,5e-4,0.004,0.007,0.004,0.028,0.011,0.146,0.014,0.001,5e-4,0.006,0.01,49.32,0,3.29,-0.43,2.86
NSRD0800,DTR Mags, 8,HIG5 DTR,P5,20.939,52.347500000000004,30.640999999999998,68.85,3.19,0.338,0.053,0.029,0.043,0.004,0.007,0.226,0.077,0.004,0.009,5e-4,0.004,0.009,0.005,0.007,0.02,0.222,0.015,0.001,0.002,0.002,0.004,93.59,-0.37,-1.2,-1.26,-2.83
NSRD0800,DTR Tails, 8,HIG5 DTR,P5,19.061,47.652499999999996,29.071000000000002,17.36,52.81,5.585,0.288,0.431,0.669,0.074,0.158,3.74,1.45,0.104,0.008,0.001,0.001,0.012,5e-4,0.042,0.004,0.057,0.014,0.001,5e-4,0.008,0.008,1.12,0.47,8.07,0.55,9.09
NSRD0800,Calc Head, 8,HIG5 DTR,P5,40,100,29.892855749999999,44.31372775,26.8351705,2.8383266750000002,0.164983375,0.22056304999999998,0.34130465,0.037356749999999994,0.078955275,1.90050885,0.7312688249999999,0.0516525,0.008523475,7.382625000000001e-4,0.002570425,0.010429575,0.0028556375,0.023678375,0.0123756,0.143373375,0.014523475,0.001,0.0012852125,0.00485915,0.005906100000000001,49.52573325,0.030280999999999985,3.21738675,-0.3974897500000001,2.8501779999999997
NSRD0800,Head, 8,HIG5 DTR,P5,NA,NA,25.645,44.49,26.54,2.852,0.163,0.226,0.351,0.038,0.072,1.92,0.762,0.044,0.007,5e-4,0.003,0.005,0.002,0.023,0.012,0.147,0.012,0.001,5e-4,0.006,0.01,48.75,0,3.26,-0.34,2.92
NSRD0800,DTR Mags, 8,HIG5 DTR,P6,0,NA,NA,NA,NA,NA,NA,NA,NA,NA,NA,NA,NA,NA,NA,NA,NA,NA,NA,NA,NA,NA,NA,NA,NA,NA,NA,NA,NA,NA,NA,NA
NSRD0800,DTR Tails, 8,HIG5 DTR,P6,NA,NA,NA,NA,NA,NA,NA,NA,NA,NA,NA,NA,NA,NA,NA,NA,NA,NA,NA,NA,NA,NA,NA,NA,NA,NA,NA,NA,NA,NA,NA,NA
NSRD0800,Calc Head, 8,HIG5 DTR,P6,NA,NA,NA,NA,NA,NA,NA,NA,NA,NA,NA,NA,NA,NA,NA,NA,NA,NA,NA,NA,NA,NA,NA,NA,NA,NA,NA,NA,NA,NA,NA,NA
NSRD0800,Head, 8,HIG5 DTR,P6,NA,NA,NA,NA,NA,NA,NA,NA,NA,NA,NA,NA,NA,NA,NA,NA,NA,NA,NA,NA,NA,NA,NA,NA,NA,NA,NA,NA,NA,NA,NA,NA
NSRD0800,DTR Mags, 11,HIG5 DTR,P1,28.706,71.765000000000001,102.18600000000001,58.44,14.65,1.113,0.077,0.088,0.145,0.023,0.041,0.698,0.499,0.039,0.004,5e-4,0.005,0.002,0.002,0.016,0.008,0.073,0.013,0.001,5e-4,0.002,0.008,78.96,-0.16,0.14,-1.42,-1.44
NSRD0800,DTR Tails, 11,HIG5 DTR,P1,11.294,28.234999999999999,93.522000000000006,14.05,59.73,4.82,0.235,0.44,0.942,0.107,0.226,3.48,1.791,0.165,0.005,5e-4,5e-4,0.006,0.001,0.046,0.002,0.012,0.009,5e-4,5e-4,0.006,0.008,3.95,0.33,5.74,0.86,6.93
NSRD0800,Calc Head, 11,HIG5 DTR,P1,40,100,99.739719600000001,45.90648350000001,27.378338,2.1596714500000003,0.1216113,0.1873872,0.3700329499999999,0.0467174,0.09323475,1.4834977,0.8637961999999999,0.0745761,0.00428235,5e-4,0.003729425,0.0031294,0.00171765,0.0244705,0.0063059,0.05577665,0.011870599999999999,8.58825e-4,5e-4,0.0031294,0.008,57.78092649999999,-0.021648499999999994,1.7211600000000002,-0.776242,0.9232694999999999
NSRD0800,Head, 11,HIG5 DTR,P1,NA,NA,89.822999999999993,46.46,26.79,2.207,0.12,0.201,0.395,0.048,0.084,1.58,0.861,0.08,0.004,5e-4,0.003,0.006,0.005,0.023,0.007,0.058,0.012,0.001,5e-4,0.005,0.014,56.64,-0.04,1.88,-0.8,1.04
NSRD0800,DTR Mags, 11,HIG5 DTR,P2,26.440999999999999,66.102499999999992,67.210999999999999,62.92,10.24,0.77,0.056,0.057,0.095,0.015,0.028,0.462,0.364,0.025,0.004,5e-4,0.004,0.007,0.002,0.013,0.009,0.078,0.023,0.001,5e-4,0.002,0.005,85.7,-0.22,-0.47,-1.48,-2.17
NSRD0800,DTR Tails, 11,HIG5 DTR,P2,13.559000000000001,33.897500000000001,64.001000000000005,13.49,60.76,4.944,0.237,0.448,0.924,0.107,0.216,3.55,1.845,0.175,0.006,5e-4,0.001,0.009,0.002,0.05,0.002,0.017,0.01,0.001,5e-4,0.008,0.014,3.21,0.32,5.84,0.81,6.97
NSRD0800,Calc Head, 11,HIG5 DTR,P2,40,100,66.122890249999998,46.16446575,27.365016999999998,2.18488165,0.117354475,0.189539225,0.376010275,0.0461857,0.0917273,1.5087547999999997,0.866021975,0.07584625,0.004677949999999999,5e-4,0.002983075,0.00767795,0.002,0.025542075,0.006627175,0.05732252499999999,0.018593324999999997,0.001,5e-4,0.00403385,0.008050775,57.73795225,-0.03695349999999998,1.6689322500000001,-0.7037472499999998,0.9282315
NSRD0800,Head, 11,HIG5 DTR,P2,NA,NA,58.436,46.28,26.76,2.189,0.121,0.198,0.396,0.047,0.087,1.56,0.862,0.075,0.004,5e-4,0.004,0.001,0.002,0.023,0.006,0.055,0.01,0.001,5e-4,0.004,0.008,57.6,-0.05,1.77,-0.68,1.04
NSRD0800,DTR Mags, 11,HIG5 DTR,P3,25.245000000000001,63.112500000000004,49.283999999999999,65.18,7.538,0.583,0.052,0.042,0.071,0.011,0.018,0.335,0.27,0.018,0.004,5e-4,0.004,0.002,0.001,0.008,0.009,0.079,0.012,0.001,5e-4,0.001,0.001,88.97,-0.29,-0.81,-1.45,-2.55
NSRD0800,DTR Tails, 11,HIG5 DTR,P3,14.754999999999999,36.887499999999996,46.37,12.76,61.44,5.024,0.244,0.435,0.901,0.107,0.215,3.51,1.891,0.166,0.006,5e-4,5e-4,0.005,5e-4,0.049,0.002,0.016,0.009,5e-4,5e-4,0.007,0.009,2.09,0.35,5.74,0.8,6.89
NSRD0800,Calc Head, 11,HIG5 DTR,P3,40,100,48.209098249999997,45.84357250000001,27.421100249999995,2.221173875,0.12282399999999999,0.186967875,0.3771662499999999,0.046411999999999995,0.09066837499999998,1.506178125,0.8679463749999999,0.07259349999999999,0.00473775,5e-4,0.0027089375,0.0031066249999999996,8.155625e-4,0.023123875,0.006417875000000001,0.05576087500000001,0.010893375,8.155625e-4,5e-4,0.0032132499999999995,0.003951,56.92214,-0.05392000000000001,1.6061312499999998,-0.62003125,0.9321799999999996
NSRD0800,Head, 11,HIG5 DTR,P3,NA,NA,45.404000000000003,46.14,26.9,2.213,0.117,0.2,0.399,0.047,0.095,1.59,0.871,0.075,0.004,5e-4,0.002,0.003,0.003,0.022,0.007,0.056,0.01,0.001,5e-4,0.005,0.011,56.83,-0.09,1.68,-0.57,1.02
NSRD0800,DTR Mags, 11,HIG5 DTR,P4,24.419,61.047499999999999,39.726999999999997,67.42,5.415,0.403,0.038,0.031,0.053,0.007,0.012,0.244,0.193,0.011,0.004,5e-4,0.005,0.005,0.003,0.008,0.01,0.081,0.01,0.001,5e-4,0.002,0.004,92.43,-0.33,-1.06,-1.38,-2.77
NSRD0800,DTR Tails, 11,HIG5 DTR,P4,15.581,38.952500000000001,35.183,12.51,62.13,5.081,0.243,0.439,0.896,0.108,0.22,3.54,1.918,0.174,0.005,5e-4,5e-4,0.01,0.001,0.05,0.002,0.02,0.01,0.001,5e-4,0.008,0.01,1.4,0.32,5.76,0.78,6.86
NSRD0800,Calc Head, 11,HIG5 DTR,P4,40,100,37.956998399999996,46.03118224999999,27.506910374999997,2.2251979500000005,0.117852625,0.18992620000000002,0.381369575,0.04634202500000001,0.0930212,1.5278744,0.864930625,0.074492575,0.004389525,5e-4,0.0032471375000000004,0.006947625,0.00222095,0.02436005,0.0068838,0.057238975,0.01,0.001,5e-4,0.0043371500000000006,0.006337150000000001,56.97153925,-0.07680875000000001,1.5965604999999998,-0.5386259999999999,0.9811257500000002
NSRD0800,Head, 11,HIG5 DTR,P4,NA,NA,34.463999999999999,46.35,26.74,2.203,0.121,0.199,0.396,0.047,0.095,1.57,0.865,0.074,0.004,5e-4,0.003,5e-4,0.003,0.024,0.006,0.056,0.01,0.001,5e-4,0.005,0.009,56.64,-0.13,1.65,-0.5,1.02
NSRD0800,DTR Mags, 11,HIG5 DTR,P5,23.661000000000001,59.152500000000011,32.610999999999997,69.33,3.098,0.242,0.034,0.022,0.037,0.004,0.006,0.163,0.11,0.016,0.004,5e-4,0.005,0.005,0.005,0.008,0.01,0.08,0.017,0.001,5e-4,0.002,0.005,94.36,-0.44,-1.29,-1.33,-3.06
NSRD0800,DTR Tails, 11,HIG5 DTR,P5,16.338999999999999,40.847499999999997,28.468,12.37,62.02,5.119,0.25,0.434,0.879,0.107,0.213,3.51,1.934,0.17,0.005,5e-4,0.001,0.007,5e-4,0.052,0.002,0.02,0.009,0.001,5e-4,0.009,0.01,1.26,0.33,5.75,0.76,6.84
NSRD0800,Calc Head, 11,HIG5 DTR,P5,40,100,30.918688074999999,46.063264,27.16616395,2.234132575,0.12223060000000001,0.1902917,0.38093595,0.04607292499999999,0.09055432499999999,1.530165825,0.8550583999999999,0.07890515,0.004408475,5e-4,0.0033661000000000003,0.00581695,0.0031618625000000007,0.025972899999999997,0.006732200000000001,0.055491500000000006,0.013732200000000003,0.001,5e-4,0.004859325,0.007042375000000001,56.33097750000001,-0.12547425000000004,1.585664,-0.47628725000000016,0.9839024999999992
NSRD0800,Head, 11,HIG5 DTR,P5,NA,NA,28.794,46.22,26.82,2.209,0.116,0.197,0.396,0.047,0.097,1.57,0.866,0.077,0.003,5e-4,0.002,0.002,5e-4,0.021,0.006,0.056,0.009,0.001,5e-4,0.005,0.005,56.64,-0.16,1.58,-0.4,1.02
NSRD0800,DTR Mags, 11,HIG5 DTR,P6,23.498000000000001,58.745000000000005,27.82,69.87,2.683,0.207,0.027,0.022,0.034,0.004,0.005,0.141,0.093,0.015,0.005,5e-4,0.006,0.006,0.007,0.008,0.011,0.081,0.013,0.001,0.002,0.003,0.007,94.94,-0.5,-1.42,-1.18,-3.1
NSRD0800,DTR Tails, 11,HIG5 DTR,P6,16.501999999999999,41.254999999999995,22.693999999999999,12.28,62.18,5.172,0.247,0.445,0.89,0.109,0.215,3.58,1.943,0.171,0.006,5e-4,0.001,0.01,0.001,0.053,0.002,0.024,0.018,0.001,5e-4,0.01,0.013,0.84,0.34,5.8,0.82,6.96
NSRD0800,Calc Head, 11,HIG5 DTR,P6,40,100,25.705268699999998,46.1112455,27.228487349999995,2.2553107499999996,0.11776099999999998,0.19650865,0.38714279999999995,0.04731775,0.0916355,1.5597594499999996,0.8562175,0.07935779999999999,0.00541255,5e-4,0.003937250000000001,0.0076502,0.0045247,0.026564749999999995,0.00728705,0.057484650000000005,0.01506275,0.001,0.0013811750000000001,0.00588785,0.009475299999999999,56.11904500000001,-0.153458,1.5586109999999997,-0.3549000000000001,1.0502529999999997
NSRD0800,Head, 11,HIG5 DTR,P6,NA,NA,22.858000000000001,46.27,26.83,2.226,0.122,0.2,0.399,0.047,0.095,1.58,0.869,0.074,0.004,5e-4,0.002,5e-4,0.002,0.024,0.006,0.056,0.009,0.001,5e-4,0.006,0.009,56.06,-0.19,1.56,-0.32,1.05
NSRD0800,DTR Mags, 15,HIG5 DTR,P1,29.630000000000003,74.075000000000003,98.34,59.51,13.3,1.19,0.072,0.08,0.171,0.019,0.04,0.599,0.686,0.036,0.004,5e-4,0.005,0.002,0.002,0.013,0.008,0.07,0.013,0.001,5e-4,0.002,0.005,80.12,-0.18,-0.02,-1.41,-1.61
NSRD0800,DTR Tails, 15,HIG5 DTR,P1,10.369999999999997,25.924999999999994,90.302000000000007,13.45,59.44,4.867,0.225,0.454,1.218,0.102,0.182,3.29,2.305,0.188,0.006,5e-4,5e-4,0.009,5e-4,0.045,0.001,0.011,0.017,0.001,5e-4,0.006,0.011,3.85,0.35,6.09,1.17,7.61
NSRD0800,Calc Head, 15,HIG5 DTR,P1,40,100,96.256148499999995,47.56894499999999,25.261794999999996,2.14326225,0.11166525,0.17695949999999996,0.4424347499999999,0.04051774999999999,0.07681349999999998,1.29664175,1.10572575,0.075406,0.0045185,5e-4,0.003833375,0.003814749999999999,0.001611125,0.021295999999999995,0.00618525,0.05470425,0.014036999999999999,0.001,5e-4,0.0030369999999999998,0.006555499999999999,60.3470025,-0.04259750000000004,1.5640174999999994,-0.7411350000000002,0.7802849999999993
NSRD0800,Head, 15,HIG5 DTR,P1,NA,NA,90.641999999999996,47.94,24.7,2.164,0.11,0.188,0.475,0.04,0.078,1.38,1.098,0.078,0.004,5e-4,0.001,0.002,0.002,0.019,0.006,0.055,0.01,0.001,5e-4,0.004,0.007,59.91,-0.04,1.73,-0.75,0.94
NSRD0800,DTR Mags, 15,HIG5 DTR,P2,27.365000000000002,68.412500000000009,66.19,63.6,9.234,0.832,0.06,0.051,0.111,0.012,0.025,0.385,0.491,0.027,0.004,5e-4,0.007,0.004,0.003,0.013,0.008,0.075,0.011,0.001,5e-4,0.002,0.007,85.89,-0.24,-0.62,-1.38,-2.24
NSRD0800,DTR Tails, 15,HIG5 DTR,P2,12.634999999999998,31.587499999999995,64.228999999999999,12.9,59.98,4.997,0.23,0.453,1.179,0.101,0.183,3.3,2.409,0.174,0.006,5e-4,5e-4,0.009,5e-4,0.044,0.001,0.014,0.02,0.001,5e-4,0.006,0.01,3.21,0.32,6.15,1.08,7.55
NSRD0800,Calc Head, 15,HIG5 DTR,P2,40,100,65.570569125000006,47.58513750000001,25.263392749999994,2.1476193749999997,0.11369875,0.17798175,0.44835449999999993,0.040112875,0.07490825,1.3057756249999999,1.0968482499999999,0.073433625,0.0046317500000000005,5e-4,0.004946812500000001,0.005579375,0.0022103125,0.022792125,0.0057888750000000015,0.05573162500000001,0.013842875000000001,0.001,5e-4,0.0032635000000000003,0.007947625,59.77345500000001,-0.06311000000000001,1.5184737499999996,-0.6029475,0.8524162499999994
NSRD0800,Head, 15,HIG5 DTR,P2,NA,NA,59.656999999999996,47.92,24.57,2.165,0.117,0.189,0.473,0.04,0.077,1.37,1.099,0.073,0.005,5e-4,0.003,0.002,0.004,0.026,0.006,0.055,0.015,0.001,5e-4,0.005,0.012,60.29,-0.09,1.64,-0.61,0.94
NSRD0800,DTR Mags, 15,HIG5 DTR,P3,26.323,65.80749999999999,49.387,65.86,7.006,0.671,0.053,0.037,0.083,0.009,0.018,0.285,0.377,0.073,0.005,5e-4,0.005,5e-4,0.003,0.013,0.009,0.075,0.011,0.002,5e-4,0.003,0.006,89.93,-0.32,-0.95,-1.33,-2.6
NSRD0800,DTR Tails, 15,HIG5 DTR,P3,13.677,34.192499999999995,50.905999999999999,12.16,60.98,5.182,0.243,0.445,1.159,0.1,0.184,3.28,2.512,0.183,0.006,5e-4,0.002,0.008,5e-4,0.05,0.001,0.014,0.015,0.001,5e-4,0.007,0.012,2.37,0.33,6.03,1.08,7.44
NSRD0800,Calc Head, 15,HIG5 DTR,P3,40,99.999999999999986,49.906384074999984,47.49862749999999,25.461059949999996,2.2134236749999996,0.11796574999999997,0.1765054,0.4509112999999999,0.040115175,0.07475954999999998,1.3090653749999999,1.107009875,0.11061174999999998,0.005341925,4.999999999999999e-4,0.003974225,0.0030644374999999995,0.0021451875,0.025651224999999996,0.006264599999999998,0.05414257499999999,0.012367699999999999,0.0016580749999999997,4.999999999999999e-4,0.0043676999999999995,0.008051549999999998,59.99104699999999,-0.09774875,1.4366364999999999,-0.50596075,0.832927
NSRD0800,Head, 15,HIG5 DTR,P3,NA,NA,43.936,47.83,24.91,2.18,0.119,0.189,0.479,0.04,0.078,1.39,1.118,0.07,0.004,5e-4,0.002,5e-4,0.004,0.022,0.006,0.055,0.01,0.001,5e-4,0.005,0.01,59.52,-0.12,1.57,-0.52,0.93
NSRD0800,DTR Mags, 15,HIG5 DTR,P4,25.683,64.207499999999996,40.363,67.43,5.274,0.48,0.043,0.029,0.064,0.007,0.013,0.215,0.289,0.01,0.004,5e-4,0.005,5e-4,0.003,0.01,0.01,0.077,0.012,0.001,0.002,0.002,0.004,92.82,-0.36,-1.17,-1.29,-2.82
NSRD0800,DTR Tails, 15,HIG5 DTR,P4,14.317,35.792499999999997,35.106000000000002,12,61.19,5.278,0.243,0.455,1.174,0.101,0.182,3.36,2.562,0.183,0.006,5e-4,5e-4,0.014,5e-4,0.053,0.002,0.018,0.009,0.001,5e-4,0.008,0.01,1.53,0.33,6.14,1.1,7.57
NSRD0800,Calc Head, 15,HIG5 DTR,P4,40,100,38.481388275,47.59021725,25.2877343,2.1973241499999996,0.11458499999999999,0.18147605,0.4612967499999999,0.04064495,0.073489325,1.3406741249999998,1.1025635249999999,0.071921025,0.00471585,5e-4,0.0033893375,0.0053319875,0.0021051875,0.025390774999999994,0.0071366,0.055882425,0.010926225000000001,0.001,0.0014631125,0.00414755,0.006147549999999999,60.14502675,-0.11303175,1.44643175,-0.43455925,0.8988407500000002
NSRD0800,Head, 15,HIG5 DTR,P4,NA,NA,35.722000000000001,47.74,24.8,2.189,0.112,0.188,0.477,0.04,0.077,1.38,1.11,0.067,0.004,5e-4,0.009,0.003,0.002,0.022,0.006,0.056,0.011,0.001,5e-4,0.005,0.01,59.72,-0.15,1.5,-0.44,0.91
NSRD0800,DTR Mags, 15,HIG5 DTR,P5,24.737000000000002,61.842500000000001,33.527000000000001,69.33,3.064,0.28,0.033,0.022,0.043,0.004,0.008,0.147,0.163,0.015,0.004,5e-4,0.006,0.003,0.003,0.006,0.01,0.077,0.011,0.001,5e-4,0.002,0.005,95.51,-0.43,-1.41,-1.22,-3.06
NSRD0800,DTR Tails, 15,HIG5 DTR,P5,15.262999999999998,38.157499999999992,35.475999999999999,11.76,61.52,5.336,0.253,0.439,1.132,0.099,0.187,3.29,2.631,0.177,0.005,5e-4,5e-4,0.008,5e-4,0.048,5e-4,0.018,0.009,5e-4,5e-4,0.007,0.006,1.53,0.31,6,1.04,7.35
NSRD0800,Calc Head, 15,HIG5 DTR,P5,40,100,34.270689675,47.362727250000006,25.369348199999994,2.2092431999999995,0.11694649999999998,0.18111677499999995,0.4585351749999999,0.04024962499999999,0.07630192499999999,1.346290225,1.1047270999999996,0.07681514999999998,0.0043815749999999995,5e-4,0.0039013375,0.004907874999999999,0.0020460625,0.022026149999999998,0.006375037500000001,0.054487074999999996,0.010236849999999999,8.092125e-4,5e-4,0.003907875,0.0053815749999999996,59.649581500000004,-0.14763450000000003,1.4174707499999994,-0.35764050000000014,0.9121957499999993
NSRD0800,Head, 15,HIG5 DTR,P5,NA,NA,29.776,48,24.67,2.158,0.118,0.189,0.479,0.04,0.076,1.38,1.102,0.07,0.005,5e-4,0.004,0.002,0.006,0.025,0.006,0.056,0.012,0.001,5e-4,0.006,0.012,59.33,-0.18,1.44,-0.38,0.88
NSRD0800,DTR Mags, 15,HIG5 DTR,P6,24.765999999999998,61.914999999999999,29.818000000000001,69.66,2.7,0.244,0.026,0.02,0.039,0.003,0.006,0.13,0.142,0.009,0.004,5e-4,0.007,0.004,0.004,0.007,0.011,0.077,0.011,0.001,0.002,0.002,0.004,95.71,-0.48,-1.5,-1.15,-3.13
NSRD0800,DTR Tails, 15,HIG5 DTR,P6,15.234000000000002,38.085000000000001,30.254000000000001,11.54,61.54,5.343,0.247,0.443,1.137,0.099,0.187,3.3,2.628,0.178,0.006,5e-4,5e-4,0.011,5e-4,0.047,0.001,0.021,0.011,0.001,5e-4,0.008,0.009,1.12,0.33,6.02,1.06,7.41
NSRD0800,Calc Head, 15,HIG5 DTR,P6,40,100,29.9840506,47.524998,25.109214,2.18595415,0.11016785000000001,0.18109955,0.45717329999999995,0.0395616,0.07493385,1.3372944999999998,1.0887931,0.07336364999999999,0.0047617,5e-4,0.004524475,0.00666595,0.002667025,0.022233999999999997,0.0071915,0.0556724,0.011,0.001,0.0014287249999999998,0.0042851,0.00590425,59.6853985,-0.17151149999999993,1.3639919999999999,-0.3083214999999999,0.8841590000000003
NSRD0800,Head, 15,HIG5 DTR,P6,NA,NA,25.8,48.04,24.66,2.163,0.112,0.188,0.475,0.039,0.078,1.38,1.106,0.063,0.004,5e-4,0.005,0.003,0.003,0.022,0.006,0.056,0.011,0.001,5e-4,0.006,0.01,58.95,-0.21,1.41,-0.28,0.92
